Repository: CitrineInformatics/crystal-refinement

# Python library for automated single crystal refinement with Shelx

Authors: E. Antono and J. Ling at Citrine Informatics

Please contact: jling (at) citrine (dot) io with any questions.

This package is intended to be used with the SHELX code suite:
Sheldrick, George M. "A short history of SHELX." Acta Crystallographica Section A: Foundations of Crystallography 64.1 (2008): 112-122.

The purpose of this package is to automate many of the steps in single crystal refinement.  It
automatically detects split occupancy, deficiency, wrong element assignments, and anisotropy.

# Example

To run an example optimization on the ins file in the example folder:  
cd example  
python example.py --path-to-xl /path/to/xl.exe --path-to-xs /path/to/xs.exe --path-to-ins /path/to/insfile  
--input_prefix input --output_prefix output  

For example, I might run:  
python example.py --path-to-xl ./xl --path-to-xs ./xs --path-to-ins ../data/ --input-prefix input  
--output-prefix output  

This will generate an output file output.res containing the finalized crystal structure.

*Please note:* 

--path-to-xl and --path-to-xs should include the name of the executable itself (e.g. xl.exe).  Depending on the source of your SHELX executables, these might be called shelxl and shelxs, xl.exe and xs.exe, or xl and xs.  These should all be equivalent.

--path-to-ins should not include the file name of the ins file.  It should just include the path to the directory.

File: examples/optimizer_results/0.res
TITL 1 in C2/m
    test.res
    created by SHELXL-2018/3 at 10:16:19 on 30-May-2018
CELL 0.71073  15.8567   4.3147   7.0971  90.000 106.878  90.000
ZERR    2.00   0.0031   0.0008   0.0014   0.000   0.003   0.000
LATT  7
SYMM -X, Y, -Z
SFAC GE RH IN SM
UNIT 8 4 2 8
TEMP 23.000
SIZE 0.014 0.018 0.10

L.S. 4

FMAP  2
PLAN  20
L.S.  4
WGHT    0.008500
EXTI    0.001550
FVAR       0.10631   0.97174
SM1   4    0.086939    0.000000    0.881237    10.50000    0.00649    0.00424 =
         0.00639    0.00000    0.00221    0.00000
SM2   4    0.153595    0.000000    0.433026    10.50000    0.00725    0.00506 =
         0.00541    0.00000    0.00126    0.00000
IN3   3    0.000000   -0.500000    0.500000    20.25000    0.00847    0.00659 =
         0.00733    0.00000    0.00302    0.00000
RH4   2    0.280216    0.000000    0.874817    10.50000    0.00708    0.00421 =
         0.00637    0.00000    0.00215    0.00000
GE5   1   -0.064685   -0.500000    0.842778    10.50000    0.00678    0.00478 =
         0.00556    0.00000    0.00163    0.00000
GE6   1    0.203024   -0.500000    0.760938    10.50000    0.00903    0.00433 =
         0.00628    0.00000    0.00282    0.00000
HKLF 4




REM  1 in C2/m
REM wR2 = 0.0531, GooF = S = 0.956, Restrained GooF = 0.956 for all data
REM R1 = 0.0267 for 813 Fo > 4sig(Fo) and 0.0332 for all 977 data
REM 37 parameters refined using 0 restraints

END  
     
WGHT      0.0085      0.0000 

REM Highest difference peak  3.651,  deepest hole -2.213,  1-sigma level  0.534
Q1    1   0.1359  0.0000  0.9230  10.50000  0.05    3.65
Q2    1   0.2006  0.0000  0.4936  10.50000  0.05    3.10
Q3    1   0.0405  0.0000  0.8305  10.50000  0.05    3.08
Q4    1   0.0926  0.0000  0.7812  10.50000  0.05    3.06
Q5    1  -0.0424 -0.5000  0.4607  10.50000  0.05    2.99
Q6    1   0.2299  0.0000  0.8494  10.50000  0.05    2.90
Q7    1   0.1048  0.0000  0.3728  10.50000  0.05    2.72
Q8    1   0.3291  0.0000  0.9208  10.50000  0.05    2.70
Q9    1  -0.1136 -0.5000  0.7868  10.50000  0.05    2.10
Q10   1   0.0000 -0.5000  1.0000  10.25000  0.05    1.91
Q11   1   0.2704 -0.6765  0.7554  11.00000  0.05    1.88
Q12   1  -0.0175 -0.5000  0.8718  10.50000  0.05    1.83
Q13   1   0.2179  0.0000  0.6546  10.50000  0.05    1.82
Q14   1  -0.0062 -0.5000  0.5915  10.50000  0.05    1.71
Q15   1   0.1603  0.0000  0.3420  10.50000  0.05    1.70
Q16   1   0.2492 -0.5000  0.8049  10.50000  0.05    1.67
Q17   1  -0.0664 -0.3085  0.4790  11.00000  0.05    1.64
Q18   1   0.1501 -0.5000  0.6841  10.50000  0.05    1.54
Q19   1   0.0873  0.0000  0.9827  10.50000  0.05    1.50
Q20   1  -0.1446 -0.2991  0.8086  11.00000  0.05    1.32

File: examples/optimizer_results/1.res
TITL 1 in C2/m
    test.res
    created by SHELXL-2018/3 at 10:15:16 on 30-May-2018
CELL 0.71073  15.8567   4.3147   7.0971  90.000 106.878  90.000
ZERR    2.00   0.0031   0.0008   0.0014   0.000   0.003   0.000
LATT  7
SYMM -X, Y, -Z
SFAC GE RH IN SM
UNIT 8 4 2 8
TEMP 23.000
SIZE 0.014 0.018 0.10

L.S. 4

FMAP  2
PLAN  20
L.S.  4
WGHT    0.100000
EXTI    0.001202
FVAR       0.10588   0.88611
SM1   4    0.086905    0.000000    0.881322    10.50000    0.00634    0.00466 =
         0.00623    0.00000    0.00200    0.00000
SM2   4    0.153622    0.000000    0.433020    10.50000    0.00701    0.00554 =
         0.00548    0.00000    0.00113    0.00000
RH3   2    0.000000   -0.500000    0.500000    10.25000    0.00560    0.00376 =
         0.00431    0.00000    0.00210    0.00000
IN4   3    0.280199    0.000000    0.874747    20.50000    0.00669    0.00413 =
         0.00573    0.00000    0.00202    0.00000
GE5   1   -0.064640   -0.500000    0.842648    10.50000    0.00719    0.00493 =
         0.00538    0.00000    0.00191    0.00000
GE6   1    0.202931   -0.500000    0.760832    10.50000    0.00848    0.00451 =
         0.00657    0.00000    0.00255    0.00000
HKLF 4




REM  1 in C2/m
REM wR2 = 0.0932, GooF = S = 0.655, Restrained GooF = 0.655 for all data
REM R1 = 0.0304 for 813 Fo > 4sig(Fo) and 0.0369 for all 977 data
REM 37 parameters refined using 0 restraints

END  
     
WGHT      0.0313      0.0000 

REM Highest difference peak  4.219,  deepest hole -2.430,  1-sigma level  0.586
Q1    1  -0.0325 -0.5000  0.4698  10.50000  0.05    4.22
Q2    1   0.1348  0.0000  0.9178  10.50000  0.05    3.31
Q3    1  -0.0036 -0.5000  0.5544  10.50000  0.05    3.17
Q4    1   0.2312  0.0000  0.8504  10.50000  0.05    2.95
Q5    1   0.2004  0.0000  0.4905  10.50000  0.05    2.86
Q6    1   0.0408  0.0000  0.8315  10.50000  0.05    2.74
Q7    1   0.3298  0.0000  0.9234  10.50000  0.05    2.56
Q8    1   0.0929  0.0000  0.7828  10.50000  0.05    2.49
Q9    1   0.1048  0.0000  0.3730  10.50000  0.05    2.44
Q10   1   0.0000 -0.5000  1.0000  10.25000  0.05    1.96
Q11   1   0.2703 -0.6761  0.7559  11.00000  0.05    1.92
Q12   1   0.2175  0.0000  0.6541  10.50000  0.05    1.86
Q13   1  -0.0663 -0.3112  0.4784  11.00000  0.05    1.80
Q14   1  -0.0151 -0.5000  0.8748  10.50000  0.05    1.59
Q15   1  -0.1134 -0.5000  0.7840  10.50000  0.05    1.59
Q16   1   0.1624  0.0000  0.3350  10.50000  0.05    1.48
Q17   1   0.1509 -0.5000  0.6883  10.50000  0.05    1.42
Q18   1   0.1588  0.2627  0.9034  11.00000  0.05    1.39
Q19   1   0.0916  0.2495  0.4606  11.00000  0.05    1.38
Q20   1   0.3492  0.1742  0.8815  11.00000  0.05    1.36

File: examples/optimizer_results/2.res
TITL 1 in C2/m
    test.res
    created by SHELXL-2018/3 at 10:16:20 on 30-May-2018
CELL 0.71073  15.8567   4.3147   7.0971  90.000 106.878  90.000
ZERR    2.00   0.0031   0.0008   0.0014   0.000   0.003   0.000
LATT  7
SYMM -X, Y, -Z
SFAC GE RH IN SM
UNIT 8 4 2 8
TEMP 23.000
SIZE 0.014 0.018 0.10

L.S. 4

FMAP  2
PLAN  20
L.S.  4
WGHT    0.011300
EXTI    0.001647
FVAR       0.10655   0.66460
SM1   4    0.086946    0.000000    0.881218    10.50000    0.00652    0.00432 =
         0.00649    0.00000    0.00222    0.00000
SM2   4    0.153594    0.000000    0.433015    10.50000    0.00734    0.00519 =
         0.00550    0.00000    0.00133    0.00000
IN3   3    0.000000   -0.500000    0.500000    10.25000    0.01002    0.00800 =
         0.00866    0.00000    0.00359    0.00000
RH4   2    0.280221    0.000000    0.874838    10.50000    0.00708    0.00434 =
         0.00645    0.00000    0.00211    0.00000
IN5   3   -0.064685   -0.500000    0.842788    20.50000    0.00754    0.00584 =
         0.00654    0.00000    0.00169    0.00000
GE6   1    0.203035   -0.500000    0.761008    10.50000    0.00910    0.00429 =
         0.00637    0.00000    0.00283    0.00000
HKLF 4




REM  1 in C2/m
REM wR2 = 0.0565, GooF = S = 0.983, Restrained GooF = 0.983 for all data
REM R1 = 0.0269 for 813 Fo > 4sig(Fo) and 0.0340 for all 977 data
REM 37 parameters refined using 0 restraints

END  
     
WGHT      0.0112      0.0000 

REM Highest difference peak  3.753,  deepest hole -2.357,  1-sigma level  0.542
Q1    1   0.1364  0.0000  0.9229  10.50000  0.05    3.75
Q2    1   0.0394  0.0000  0.8285  10.50000  0.05    3.19
Q3    1   0.0926  0.0000  0.7792  10.50000  0.05    3.04
Q4    1   0.2011  0.0000  0.4911  10.50000  0.05    3.03
Q5    1   0.2297  0.0000  0.8491  10.50000  0.05    2.94
Q6    1   0.3291  0.0000  0.9184  10.50000  0.05    2.85
Q7    1   0.1053  0.0000  0.3790  10.50000  0.05    2.78
Q8    1  -0.0462 -0.5000  0.4545  10.50000  0.05    2.52
Q9    1   0.0000 -0.5000  1.0000  10.25000  0.05    2.41
Q10   1  -0.0240 -0.5000  0.8749  10.50000  0.05    2.02
Q11   1  -0.1092 -0.5000  0.7893  10.50000  0.05    2.01
Q12   1   0.2489 -0.5000  0.8080  10.50000  0.05    1.92
Q13   1   0.2704 -0.6747  0.7572  11.00000  0.05    1.82
Q14   1   0.1598  0.0000  0.3406  10.50000  0.05    1.77
Q15   1   0.1500 -0.5000  0.6810  10.50000  0.05    1.69
Q16   1   0.2179  0.0000  0.6554  10.50000  0.05    1.67
Q17   1   0.0890  0.0000  0.9825  10.50000  0.05    1.63
Q18   1  -0.0080 -0.5000  0.5987  10.50000  0.05    1.58
Q19   1  -0.0666 -0.3084  0.4811  11.00000  0.05    1.54
Q20   1  -0.0664 -0.5000  0.7649  10.50000  0.05    1.46

File: examples/optimizer_results/3.res
TITL 1 in C2/m
    test.res
    created by SHELXL-2018/3 at 10:16:27 on 30-May-2018
CELL 0.71073  15.8567   4.3147   7.0971  90.000 106.878  90.000
ZERR    2.00   0.0031   0.0008   0.0014   0.000   0.003   0.000
LATT  7
SYMM -X, Y, -Z
SFAC GE RH IN SM
UNIT 8 4 2 8
TEMP 23.000
SIZE 0.014 0.018 0.10

L.S. 4

FMAP  2
PLAN  20
L.S.  4
WGHT    0.012900
EXTI    0.001660
FVAR       0.10653   0.67210
SM1   4    0.086943    0.000000    0.881219    10.50000    0.00648    0.00430 =
         0.00650    0.00000    0.00221    0.00000
SM2   4    0.153586    0.000000    0.433010    10.50000    0.00727    0.00514 =
         0.00554    0.00000    0.00130    0.00000
IN3   3    0.000000   -0.500000    0.500000    10.25000    0.00982    0.00806 =
         0.00874    0.00000    0.00353    0.00000
RH4   2    0.280215    0.000000    0.874825    10.50000    0.00721    0.00429 =
         0.00642    0.00000    0.00220    0.00000
GE5   1   -0.064702   -0.500000    0.842761    10.50000    0.00674    0.00485 =
         0.00575    0.00000    0.00156    0.00000
IN6   3    0.203056   -0.500000    0.761026    20.50000    0.01046    0.00584 =
         0.00760    0.00000    0.00318    0.00000
HKLF 4




REM  1 in C2/m
REM wR2 = 0.0577, GooF = S = 0.982, Restrained GooF = 0.982 for all data
REM R1 = 0.0273 for 813 Fo > 4sig(Fo) and 0.0340 for all 977 data
REM 37 parameters refined using 0 restraints

END  
     
WGHT      0.0127      0.0000 

REM Highest difference peak  3.674,  deepest hole -2.452,  1-sigma level  0.549
Q1    1   0.1358  0.0000  0.9216  10.50000  0.05    3.67
Q2    1   0.0408  0.0000  0.8314  10.50000  0.05    3.20
Q3    1   0.0925  0.0000  0.7797  10.50000  0.05    3.19
Q4    1   0.2000  0.0000  0.4951  10.50000  0.05    3.04
Q5    1   0.2298  0.0000  0.8497  10.50000  0.05    2.92
Q6    1   0.3291  0.0000  0.9207  10.50000  0.05    2.82
Q7    1   0.1048  0.0000  0.3736  10.50000  0.05    2.71
Q8    1  -0.0453 -0.5000  0.4547  10.50000  0.05    2.65
Q9    1  -0.1137 -0.5000  0.7874  10.50000  0.05    2.23
Q10   1   0.0000 -0.5000  1.0000  10.25000  0.05    1.95
Q11   1   0.2699 -0.6734  0.7559  11.00000  0.05    1.91
Q12   1  -0.0190 -0.5000  0.8714  10.50000  0.05    1.90
Q13   1   0.2429 -0.5000  0.8016  10.50000  0.05    1.74
Q14   1   0.2144  0.0000  0.6457  10.50000  0.05    1.71
Q15   1  -0.0085 -0.5000  0.5991  10.50000  0.05    1.70
Q16   1   0.1598  0.0000  0.3424  10.50000  0.05    1.62
Q17   1  -0.0663 -0.3047  0.4799  11.00000  0.05    1.57
Q18   1   0.0873  0.0000  0.9836  10.50000  0.05    1.57
Q19   1   0.2911  0.0000  0.8055  10.50000  0.05    1.45
Q20   1  -0.1448 -0.2937  0.8086  11.00000  0.05    1.38

File: examples/optimizer_results/4.res
TITL 1 in C2/m
    test.res
    created by SHELXL-2018/3 at 10:15:01 on 30-May-2018
CELL 0.71073  15.8567   4.3147   7.0971  90.000 106.878  90.000
ZERR    2.00   0.0031   0.0008   0.0014   0.000   0.003   0.000
LATT  7
SYMM -X, Y, -Z
SFAC GE RH IN SM
UNIT 8 4 2 8
TEMP 23.000
SIZE 0.014 0.018 0.10

L.S. 4

FMAP  2
PLAN  20
L.S.  4
WGHT    0.100000
EXTI    0.001205
FVAR       0.10599   0.67477
SM1   4    0.086902    0.000000    0.881356    10.50000    0.00640    0.00474 =
         0.00629    0.00000    0.00204    0.00000
SM2   4    0.153618    0.000000    0.433016    10.50000    0.00703    0.00565 =
         0.00554    0.00000    0.00116    0.00000
RH3   2    0.000000   -0.500000    0.500000    10.25000    0.00580    0.00380 =
         0.00425    0.00000    0.00216    0.00000
RH4   2    0.280199    0.000000    0.874759    10.50000    0.00710    0.00471 =
         0.00629    0.00000    0.00213    0.00000
IN5   3   -0.064639   -0.500000    0.842620    20.50000    0.00892    0.00683 =
         0.00725    0.00000    0.00243    0.00000
GE6   1    0.202926   -0.500000    0.760817    10.50000    0.00860    0.00451 =
         0.00673    0.00000    0.00257    0.00000
HKLF 4




REM  1 in C2/m
REM wR2 = 0.0943, GooF = S = 0.663, Restrained GooF = 0.663 for all data
REM R1 = 0.0303 for 813 Fo > 4sig(Fo) and 0.0372 for all 977 data
REM 37 parameters refined using 0 restraints

END  
     
WGHT      0.0321      0.0000 

REM Highest difference peak  4.033,  deepest hole -2.331,  1-sigma level  0.587
Q1    1  -0.0330 -0.5000  0.4695  10.50000  0.05    4.03
Q2    1  -0.0031 -0.5000  0.5551  10.50000  0.05    3.41
Q3    1   0.1353  0.0000  0.9237  10.50000  0.05    3.29
Q4    1   0.1997  0.0000  0.4893  10.50000  0.05    2.84
Q5    1   0.2316  0.0000  0.8501  10.50000  0.05    2.80
Q6    1   0.0407  0.0000  0.8313  10.50000  0.05    2.69
Q7    1   0.1052  0.0000  0.3794  10.50000  0.05    2.45
Q8    1   0.3292  0.0000  0.9208  10.50000  0.05    2.44
Q9    1   0.0000 -0.5000  1.0000  10.25000  0.05    2.36
Q10   1   0.0929  0.0000  0.7830  10.50000  0.05    2.29
Q11   1   0.2703 -0.6758  0.7577  11.00000  0.05    1.93
Q12   1   0.2174  0.0000  0.6543  10.50000  0.05    1.85
Q13   1  -0.0665 -0.3132  0.4793  11.00000  0.05    1.80
Q14   1   0.1622  0.0000  0.3333  10.50000  0.05    1.52
Q15   1   0.1510 -0.5000  0.6870  10.50000  0.05    1.46
Q16   1   0.0853  0.1404  0.5635  11.00000  0.05    1.45
Q17   1   0.0231  0.0000  0.9787  10.50000  0.05    1.44
Q18   1  -0.0183 -0.5000  0.8754  10.50000  0.05    1.43
Q19   1   0.2456 -0.5000  0.7998  10.50000  0.05    1.40
Q20   1   0.0913  0.2469  0.4644  11.00000  0.05    1.40

File: examples/optimizer_results/5.res
TITL 1 in C2/m
    test.res
    created by SHELXL-2018/3 at 10:15:03 on 30-May-2018
CELL 0.71073  15.8567   4.3147   7.0971  90.000 106.878  90.000
ZERR    2.00   0.0031   0.0008   0.0014   0.000   0.003   0.000
LATT  7
SYMM -X, Y, -Z
SFAC GE RH IN SM
UNIT 8 4 2 8
TEMP 23.000
SIZE 0.014 0.018 0.10

L.S. 4

FMAP  2
PLAN  20
L.S.  4
WGHT    0.100000
EXTI    0.001182
FVAR       0.10601   0.66748
SM1   4    0.086912    0.000000    0.881309    10.50000    0.00636    0.00475 =
         0.00634    0.00000    0.00201    0.00000
SM2   4    0.153619    0.000000    0.433017    10.50000    0.00704    0.00560 =
         0.00561    0.00000    0.00114    0.00000
RH3   2    0.000000   -0.500000    0.500000    10.25000    0.00557    0.00388 =
         0.00444    0.00000    0.00208    0.00000
RH4   2    0.280196    0.000000    0.874751    10.50000    0.00742    0.00463 =
         0.00624    0.00000    0.00228    0.00000
GE5   1   -0.064642   -0.500000    0.842601    10.50000    0.00718    0.00501 =
         0.00561    0.00000    0.00184    0.00000
IN6   3    0.202931   -0.500000    0.760855    20.50000    0.01006    0.00596 =
         0.00783    0.00000    0.00304    0.00000
HKLF 4




REM  1 in C2/m
REM wR2 = 0.0943, GooF = S = 0.663, Restrained GooF = 0.663 for all data
REM R1 = 0.0308 for 813 Fo > 4sig(Fo) and 0.0374 for all 977 data
REM 37 parameters refined using 0 restraints

END  
     
WGHT      0.0310      0.0000 

REM Highest difference peak  4.376,  deepest hole -2.535,  1-sigma level  0.595
Q1    1  -0.0277 -0.5000  0.4700  10.50000  0.05    4.38
Q2    1   0.1351  0.0000  0.9222  10.50000  0.05    3.22
Q3    1  -0.0036 -0.5000  0.5519  10.50000  0.05    3.00
Q4    1   0.2311  0.0000  0.8508  10.50000  0.05    2.77
Q5    1   0.2002  0.0000  0.4926  10.50000  0.05    2.74
Q6    1   0.0406  0.0000  0.8333  10.50000  0.05    2.70
Q7    1   0.0930  0.0000  0.7810  10.50000  0.05    2.49
Q8    1   0.3299  0.0000  0.9236  10.50000  0.05    2.43
Q9    1   0.1038  0.0000  0.3761  10.50000  0.05    2.35
Q10   1  -0.0108 -0.5000  0.9832  10.50000  0.05    2.04
Q11   1   0.2700 -0.6745  0.7566  11.00000  0.05    1.95
Q12   1  -0.0662 -0.3100  0.4782  11.00000  0.05    1.84
Q13   1   0.2169  0.0000  0.6533  10.50000  0.05    1.82
Q14   1  -0.1133 -0.5000  0.7847  10.50000  0.05    1.65
Q15   1   0.2276 -0.5000  0.7924  10.50000  0.05    1.63
Q16   1  -0.0161 -0.5000  0.8738  10.50000  0.05    1.51
Q17   1   0.0917  0.2498  0.4577  11.00000  0.05    1.46
Q18   1   0.0845  0.1293  0.5562  11.00000  0.05    1.45
Q19   1  -0.1467 -0.2876  0.7974  11.00000  0.05    1.43
Q20   1   0.0812  0.2244  0.4141  11.00000  0.05    1.38

File: examples/optimizer_results/6.res
TITL 1 in C2/m
    test.res
    created by SHELXL-2018/3 at 10:15:36 on 30-May-2018
CELL 0.71073  15.8567   4.3147   7.0971  90.000 106.878  90.000
ZERR    2.00   0.0031   0.0008   0.0014   0.000   0.003   0.000
LATT  7
SYMM -X, Y, -Z
SFAC GE RH IN SM
UNIT 8 4 2 8
TEMP 23.000
SIZE 0.014 0.018 0.10

L.S. 4

FMAP  2
PLAN  20
L.S.  4
WGHT    0.017600
EXTI    0.001649
FVAR       0.10666   0.74525
SM1   4    0.086939    0.000000    0.881237    10.50000    0.00655    0.00439 =
         0.00653    0.00000    0.00223    0.00000
SM2   4    0.153592    0.000000    0.433014    10.50000    0.00735    0.00532 =
         0.00553    0.00000    0.00133    0.00000
IN3   3    0.000000   -0.500000    0.500000    10.25000    0.01012    0.00807 =
         0.00864    0.00000    0.00363    0.00000
RH4   2    0.280212    0.000000    0.874827    10.50000    0.00705    0.00446 =
         0.00650    0.00000    0.00211    0.00000
RH5   2   -0.064691   -0.500000    0.842763    20.50000    0.00776    0.00611 =
         0.00676    0.00000    0.00175    0.00000
GE6   1    0.203030   -0.500000    0.761020    10.50000    0.00909    0.00432 =
         0.00644    0.00000    0.00283    0.00000
HKLF 4




REM  1 in C2/m
REM wR2 = 0.0603, GooF = S = 0.962, Restrained GooF = 0.962 for all data
REM R1 = 0.0272 for 813 Fo > 4sig(Fo) and 0.0343 for all 977 data
REM 37 parameters refined using 0 restraints

END  
     
WGHT      0.0141      0.0000 

REM Highest difference peak  3.716,  deepest hole -2.353,  1-sigma level  0.546
Q1    1   0.1364  0.0000  0.9228  10.50000  0.05    3.72
Q2    1   0.0394  0.0000  0.8286  10.50000  0.05    3.18
Q3    1   0.2009  0.0000  0.4910  10.50000  0.05    3.03
Q4    1   0.0926  0.0000  0.7790  10.50000  0.05    2.99
Q5    1   0.2297  0.0000  0.8490  10.50000  0.05    2.95
Q6    1   0.3289  0.0000  0.9181  10.50000  0.05    2.88
Q7    1   0.1054  0.0000  0.3792  10.50000  0.05    2.81
Q8    1  -0.0466 -0.5000  0.4545  10.50000  0.05    2.53
Q9    1   0.0000 -0.5000  1.0000  10.25000  0.05    2.41
Q10   1  -0.0255 -0.5000  0.8723  10.50000  0.05    2.07
Q11   1   0.2487 -0.5000  0.8078  10.50000  0.05    1.93
Q12   1  -0.1041 -0.5000  0.7954  10.50000  0.05    1.92
Q13   1   0.2703 -0.6745  0.7576  11.00000  0.05    1.83
Q14   1   0.1598  0.0000  0.3399  10.50000  0.05    1.78
Q15   1   0.1499 -0.5000  0.6811  10.50000  0.05    1.71
Q16   1   0.2178  0.0000  0.6558  10.50000  0.05    1.66
Q17   1   0.0888  0.0000  0.9831  10.50000  0.05    1.63
Q18   1  -0.0079 -0.5000  0.5983  10.50000  0.05    1.59
Q19   1  -0.0667 -0.3079  0.4812  11.00000  0.05    1.53
Q20   1  -0.0667 -0.5000  0.7682  10.50000  0.05    1.50

File: examples/optimizer_results/7.res
TITL 1 in C2/m
    test.res
    created by SHELXL-2018/3 at 10:16:23 on 30-May-2018
CELL 0.71073  15.8567   4.3147   7.0971  90.000 106.878  90.000
ZERR    2.00   0.0031   0.0008   0.0014   0.000   0.003   0.000
LATT  7
SYMM -X, Y, -Z
SFAC GE RH IN SM
UNIT 8 4 2 8
TEMP 23.000
SIZE 0.014 0.018 0.10

L.S. 4

FMAP  2
PLAN  20
L.S.  4
WGHT    0.015300
EXTI    0.001691
FVAR       0.10672   0.75413
SM1   4    0.086943    0.000000    0.881228    10.50000    0.00653    0.00439 =
         0.00656    0.00000    0.00223    0.00000
SM2   4    0.153586    0.000000    0.433013    10.50000    0.00731    0.00523 =
         0.00562    0.00000    0.00132    0.00000
IN3   3    0.000000   -0.500000    0.500000    10.25000    0.00986    0.00814 =
         0.00880    0.00000    0.00353    0.00000
RH4   2    0.280208    0.000000    0.874817    10.50000    0.00730    0.00437 =
         0.00647    0.00000    0.00223    0.00000
GE5   1   -0.064705   -0.500000    0.842739    10.50000    0.00679    0.00491 =
         0.00584    0.00000    0.00156    0.00000
RH6   2    0.203055   -0.500000    0.761040    20.50000    0.01070    0.00609 =
         0.00786    0.00000    0.00324    0.00000
HKLF 4




REM  1 in C2/m
REM wR2 = 0.0600, GooF = S = 0.988, Restrained GooF = 0.988 for all data
REM R1 = 0.0277 for 813 Fo > 4sig(Fo) and 0.0343 for all 977 data
REM 37 parameters refined using 0 restraints

END  
     
WGHT      0.0155      0.0000 

REM Highest difference peak  3.678,  deepest hole -2.431,  1-sigma level  0.553
Q1    1   0.1359  0.0000  0.9215  10.50000  0.05    3.68
Q2    1   0.0407  0.0000  0.8316  10.50000  0.05    3.24
Q3    1   0.0925  0.0000  0.7794  10.50000  0.05    3.22
Q4    1   0.2001  0.0000  0.4956  10.50000  0.05    3.05
Q5    1   0.2297  0.0000  0.8497  10.50000  0.05    2.94
Q6    1   0.3292  0.0000  0.9208  10.50000  0.05    2.81
Q7    1   0.1047  0.0000  0.3736  10.50000  0.05    2.72
Q8    1  -0.0453 -0.5000  0.4546  10.50000  0.05    2.71
Q9    1  -0.1137 -0.5000  0.7872  10.50000  0.05    2.22
Q10   1   0.0000 -0.5000  1.0000  10.25000  0.05    1.96
Q11   1   0.2701 -0.6740  0.7560  11.00000  0.05    1.91
Q12   1  -0.0191 -0.5000  0.8711  10.50000  0.05    1.89
Q13   1   0.2415 -0.5000  0.8013  10.50000  0.05    1.82
Q14   1  -0.0085 -0.5000  0.5994  10.50000  0.05    1.75
Q15   1   0.2142  0.0000  0.6463  10.50000  0.05    1.72
Q16   1   0.1598  0.0000  0.3417  10.50000  0.05    1.61
Q17   1  -0.0665 -0.3050  0.4797  11.00000  0.05    1.59
Q18   1   0.0869  0.0000  0.9844  10.50000  0.05    1.59
Q19   1   0.2913  0.0000  0.8057  10.50000  0.05    1.43
Q20   1   0.2914 -0.5000  0.7949  10.50000  0.05    1.39

File: examples/optimizer_results/8.res
TITL 1 in C2/m
    test.res
    created by SHELXL-2018/3 at 10:16:37 on 30-May-2018
CELL 0.71073  15.8567   4.3147   7.0971  90.000 106.878  90.000
ZERR    2.00   0.0031   0.0008   0.0014   0.000   0.003   0.000
LATT  7
SYMM -X, Y, -Z
SFAC GE RH IN SM
UNIT 8 4 2 8
TEMP 23.000
SIZE 0.014 0.018 0.10

L.S. 4

FMAP  2
PLAN  20
L.S.  4
WGHT    0.040200   19.636301
EXTI    0.001075
FVAR       0.10326   0.76879
SM1   4    0.086933    0.000000    0.881291    10.50000    0.00560    0.00359 =
         0.00531    0.00000    0.00195    0.00000
SM2   4    0.153626    0.000000    0.432977    10.50000    0.00601    0.00454 =
         0.00434    0.00000    0.00078    0.00000
RH3   2    0.000000   -0.500000    0.500000    10.25000    0.00444    0.00269 =
         0.00296    0.00000    0.00139    0.00000
IN4   3    0.280200    0.000000    0.874806    10.50000    0.01048    0.00807 =
         0.00995    0.00000    0.00344    0.00000
RH5   2   -0.064660   -0.500000    0.842478    20.50000    0.00845    0.00656 =
         0.00663    0.00000    0.00193    0.00000
GE6   1    0.202990   -0.500000    0.760997    10.50000    0.00726    0.00368 =
         0.00577    0.00000    0.00230    0.00000
HKLF 4




REM  1 in C2/m
REM wR2 = 0.0997, GooF = S = 1.085, Restrained GooF = 1.085 for all data
REM R1 = 0.0357 for 813 Fo > 4sig(Fo) and 0.0429 for all 977 data
REM 37 parameters refined using 0 restraints

END  
     
WGHT      0.0423     15.4030 

REM Highest difference peak  5.363,  deepest hole -5.033,  1-sigma level  0.728
Q1    1  -0.0306 -0.5000  0.4669  10.50000  0.05    5.36
Q2    1   0.0046 -0.5000  0.4441  10.50000  0.05    4.63
Q3    1   0.1335  0.0000  0.9165  10.50000  0.05    3.68
Q4    1   0.1953  0.0000  0.4838  10.50000  0.05    3.42
Q5    1   0.2279  0.0000  0.8542  10.50000  0.05    3.17
Q6    1   0.1087  0.0000  0.3804  10.50000  0.05    2.88
Q7    1   0.0928  0.0000  0.7992  10.50000  0.05    2.77
Q8    1   0.0442  0.0000  0.8332  10.50000  0.05    2.63
Q9    1   0.3351  0.0000  0.9134  10.50000  0.05    2.25
Q10   1   0.1591  0.0000  0.3496  10.50000  0.05    2.09
Q11   1   0.2708 -0.6746  0.7577  11.00000  0.05    1.99
Q12   1   0.0000 -0.5000  1.0000  10.25000  0.05    1.92
Q13   1   0.0886  0.0000  0.9736  10.50000  0.05    1.89
Q14   1  -0.0657 -0.3120  0.4794  11.00000  0.05    1.88
Q15   1   0.2373 -0.5000  0.7847  10.50000  0.05    1.80
Q16   1  -0.0733 -0.5000  0.8879  10.50000  0.05    1.78
Q17   1   0.0847  0.1425  0.5556  11.00000  0.05    1.63
Q18   1   0.2173  0.0000  0.6437  10.50000  0.05    1.61
Q19   1   0.2454  0.1492  0.7749  11.00000  0.05    1.54
Q20   1   0.1909  0.1543  0.5667  11.00000  0.05    1.51

File: examples/optimizer_results/9.res
TITL 1 in C2/m
    test.res
    created by SHELXL-2018/3 at 10:16:39 on 30-May-2018
CELL 0.71073  15.8567   4.3147   7.0971  90.000 106.878  90.000
ZERR    2.00   0.0031   0.0008   0.0014   0.000   0.003   0.000
LATT  7
SYMM -X, Y, -Z
SFAC GE RH IN SM
UNIT 8 4 2 8
TEMP 23.000
SIZE 0.014 0.018 0.10

L.S. 4

FMAP  2
PLAN  20
L.S.  4
WGHT    0.045700   12.478200
EXTI    0.001003
FVAR       0.10316   0.74742
SM1   4    0.086943    0.000000    0.881285    10.50000    0.00553    0.00360 =
         0.00532    0.00000    0.00192    0.00000
SM2   4    0.153615    0.000000    0.432957    10.50000    0.00600    0.00454 =
         0.00439    0.00000    0.00076    0.00000
RH3   2    0.000000   -0.500000    0.500000    10.25000    0.00427    0.00270 =
         0.00303    0.00000    0.00133    0.00000
IN4   3    0.280190    0.000000    0.874796    10.50000    0.01075    0.00809 =
         0.00989    0.00000    0.00357    0.00000
GE5   1   -0.064680   -0.500000    0.842451    10.50000    0.00602    0.00397 =
         0.00400    0.00000    0.00117    0.00000
RH6   2    0.203001   -0.500000    0.761048    20.50000    0.00874    0.00525 =
         0.00713    0.00000    0.00277    0.00000
HKLF 4




REM  1 in C2/m
REM wR2 = 0.1045, GooF = S = 1.111, Restrained GooF = 1.111 for all data
REM R1 = 0.0367 for 813 Fo > 4sig(Fo) and 0.0440 for all 977 data
REM 37 parameters refined using 0 restraints

END  
     
WGHT      0.0454     12.7401 

REM Highest difference peak  5.585,  deepest hole -5.139,  1-sigma level  0.740
Q1    1  -0.0306 -0.5000  0.4672  10.50000  0.05    5.58
Q2    1   0.0047 -0.5000  0.4450  10.50000  0.05    4.37
Q3    1   0.0000 -0.4214  0.5000  10.50000  0.05    4.25
Q4    1   0.1333  0.0000  0.9159  10.50000  0.05    3.66
Q5    1   0.1946  0.0000  0.4823  10.50000  0.05    3.21
Q6    1   0.2276  0.0000  0.8548  10.50000  0.05    3.16
Q7    1   0.0928  0.0000  0.7953  10.50000  0.05    2.82
Q8    1   0.1077  0.0000  0.3821  10.50000  0.05    2.58
Q9    1   0.0442  0.0000  0.8349  10.50000  0.05    2.58
Q10   1   0.2298 -0.5000  0.7831  10.50000  0.05    2.41
Q11   1   0.3357  0.0000  0.9162  10.50000  0.05    2.25
Q12   1   0.2705 -0.6740  0.7568  11.00000  0.05    2.02
Q13   1  -0.0658 -0.3089  0.4788  11.00000  0.05    1.93
Q14   1  -0.1092 -0.5000  0.7850  10.50000  0.05    1.88
Q15   1   0.1586  0.0000  0.3499  10.50000  0.05    1.87
Q16   1   0.0823  0.0000  0.9635  10.50000  0.05    1.74
Q17   1   0.0839  0.1387  0.5566  11.00000  0.05    1.68
Q18   1   0.3207  0.0862  0.9993  11.00000  0.05    1.66
Q19   1   0.0000 -0.5000  1.0000  10.25000  0.05    1.65
Q20   1   0.1905  0.1581  0.5698  11.00000  0.05    1.64
