Repository: CitrineInformatics/crystal-refinement

# Python library for automated single crystal refinement with Shelx

Authors: E. Antono and J. Ling at Citrine Informatics

Please contact: jling (at) citrine (dot) io with any questions.

This package is intended to be used with the SHELX code suite:
Sheldrick, George M. "A short history of SHELX." Acta Crystallographica Section A: Foundations of Crystallography 64.1 (2008): 112-122.

The purpose of this package is to automate many of the steps in single crystal refinement.  It
automatically detects split occupancy, deficiency, wrong element assignments, and anisotropy.

# Example

To run an example optimization on the ins file in the example folder:  
cd example  
python example.py --path-to-xl /path/to/xl.exe --path-to-xs /path/to/xs.exe --path-to-ins /path/to/insfile  
--input_prefix input --output_prefix output  

For example, I might run:  
python example.py --path-to-xl ./xl --path-to-xs ./xs --path-to-ins ../data/ --input-prefix input  
--output-prefix output  

This will generate an output file output.res containing the finalized crystal structure.

*Please note:* 

--path-to-xl and --path-to-xs should include the name of the executable itself (e.g. xl.exe).  Depending on the source of your SHELX executables, these might be called shelxl and shelxs, xl.exe and xs.exe, or xl and xs.  These should all be equivalent.

--path-to-ins should not include the file name of the ins file.  It should just include the path to the directory.

File: examples/test.cif (part 1 of 3)
 
data_test
 
_audit_creation_method            'SHELXL-2018/3'
_shelx_SHELXL_version_number      '2018/3'
_chemical_name_systematic         ?
_chemical_name_common             ?
_chemical_melting_point           ?
_chemical_formula_moiety          ?
_chemical_formula_sum
 'Ge4 In Rh2 Sm4' 
_chemical_formula_weight          1212.40

loop_
 _atom_type_symbol
 _atom_type_description
 _atom_type_scat_dispersion_real
 _atom_type_scat_dispersion_imag
 _atom_type_scat_source
 'Ge'  'Ge'   0.1547   1.8001
 'International Tables Vol C Tables 4.2.6.8 and 6.1.1.4'
 'Rh'  'Rh'  -1.1178   0.9187
 'International Tables Vol C Tables 4.2.6.8 and 6.1.1.4'
 'In'  'In'  -0.7276   1.3100
 'International Tables Vol C Tables 4.2.6.8 and 6.1.1.4'
 'Sm'  'Sm'  -0.1638   3.4418
 'International Tables Vol C Tables 4.2.6.8 and 6.1.1.4'
 
_space_group_crystal_system       monoclinic
_space_group_IT_number            12
_space_group_name_H-M_alt         'C 2/m'
_space_group_name_Hall            '-C 2y'
 
_shelx_space_group_comment
;
The symmetry employed for this shelxl refinement is uniquely defined
by the following loop, which should always be used as a source of
symmetry information in preference to the above space-group names.
They are only intended as comments.
;
 
loop_
 _space_group_symop_operation_xyz
 'x, y, z'
 '-x, y, -z'
 'x+1/2, y+1/2, z'
 '-x+1/2, y+1/2, -z'
 '-x, -y, -z'
 'x, -y, z'
 '-x+1/2, -y+1/2, -z'
 'x+1/2, -y+1/2, z'
 
_cell_length_a                    15.857(3)
_cell_length_b                    4.3147(8)
_cell_length_c                    7.0971(14)
_cell_angle_alpha                 90
_cell_angle_beta                  106.878(3)
_cell_angle_gamma                 90
_cell_volume                      464.65(16)
_cell_formula_units_Z             2
_cell_measurement_temperature     296(2)
_cell_measurement_reflns_used     ?
_cell_measurement_theta_min       ?
_cell_measurement_theta_max       ?
 
_exptl_crystal_description        ?
_exptl_crystal_colour             ?
_exptl_crystal_density_meas       ?
_exptl_crystal_density_method     ?
_exptl_crystal_density_diffrn     8.666          
_exptl_crystal_F_000              1030
_exptl_transmission_factor_min    ?
_exptl_transmission_factor_max    ?
_exptl_crystal_size_max           0.100
_exptl_crystal_size_mid           0.018
_exptl_crystal_size_min           0.014
_exptl_absorpt_coefficient_mu     43.358
_shelx_estimated_absorpt_T_min    0.098
_shelx_estimated_absorpt_T_max    0.582
_exptl_absorpt_correction_type    ?
_exptl_absorpt_correction_T_min   ?
_exptl_absorpt_correction_T_max   ?
_exptl_absorpt_process_details    ?
_exptl_absorpt_special_details    ?
_diffrn_ambient_temperature       296(2)
_diffrn_radiation_wavelength      0.71073
_diffrn_radiation_type            MoK\a
_diffrn_source                    ?
_diffrn_measurement_device_type   ?
_diffrn_measurement_method        ?
_diffrn_detector_area_resol_mean  ?
_diffrn_reflns_number             3381
_diffrn_reflns_av_unetI/netI      0.0635
_diffrn_reflns_av_R_equivalents   0.0760
_diffrn_reflns_limit_h_min        -24
_diffrn_reflns_limit_h_max        23
_diffrn_reflns_limit_k_min        -6
_diffrn_reflns_limit_k_max        6
_diffrn_reflns_limit_l_min        -10
_diffrn_reflns_limit_l_max        10
_diffrn_reflns_theta_min          2.685
_diffrn_reflns_theta_max          33.233
_diffrn_reflns_theta_full         25.242
_diffrn_measured_fraction_theta_max   0.982
_diffrn_measured_fraction_theta_full  1.000
_diffrn_reflns_Laue_measured_fraction_max    0.982
_diffrn_reflns_Laue_measured_fraction_full   1.000
_diffrn_reflns_point_group_measured_fraction_max   0.982
_diffrn_reflns_point_group_measured_fraction_full  1.000
_reflns_number_total              977
_reflns_number_gt                 813
_reflns_threshold_expression      'I > 2\s(I)'
_reflns_Friedel_coverage          0.000
_reflns_Friedel_fraction_max      .
_reflns_Friedel_fraction_full     .
 
_reflns_special_details
;
 Reflections were merged by SHELXL according to the crystal
 class for the calculation of statistics and refinement.
 
 _reflns_Friedel_fraction is defined as the number of unique
 Friedel pairs measured divided by the number that would be
 possible theoretically, ignoring centric projections and
 systematic absences.
;
 
_computing_data_collection        ?
_computing_cell_refinement        ?
_computing_data_reduction         ?
_computing_structure_solution     ?
_computing_structure_refinement 'SHELXL-2018/3 (Sheldrick, 2018)'
_computing_molecular_graphics     ?
_computing_publication_material   ?
_refine_special_details           ?
_refine_ls_structure_factor_coef  Fsqd
_refine_ls_matrix_type            full
_refine_ls_weighting_scheme       calc
_refine_ls_weighting_details
'w=1/[\s^2^(Fo^2^)+(0.1000P)^2^] where P=(Fo^2^+2Fc^2^)/3'
_atom_sites_solution_primary      ?
_atom_sites_solution_secondary    ?
_atom_sites_solution_hydrogens    .
_refine_ls_hydrogen_treatment     undef
_refine_ls_extinction_method      none
_refine_ls_extinction_coef        .
_refine_ls_number_reflns          977
_refine_ls_number_parameters      17
_refine_ls_number_restraints      0
_refine_ls_R_factor_all           0.0399
_refine_ls_R_factor_gt            0.0333
_refine_ls_wR_factor_ref          0.0919
_refine_ls_wR_factor_gt           0.0867
_refine_ls_goodness_of_fit_ref    0.639
_refine_ls_restrained_S_all       0.639
_refine_ls_shift/su_max           0.026
_refine_ls_shift/su_mean          0.007
 
loop_
 _atom_site_label
 _atom_site_type_symbol
 _atom_site_fract_x
 _atom_site_fract_y
 _atom_site_fract_z
 _atom_site_U_iso_or_equiv
 _atom_site_adp_type
 _atom_site_occupancy
 _atom_site_site_symmetry_order  
 _atom_site_calc_flag
 _atom_site_refinement_flags_posn
 _atom_site_refinement_flags_adp
 _atom_site_refinement_flags_occupancy
 _atom_site_disorder_assembly
 _atom_site_disorder_group
Sm1 Sm 0.08695(3) 0.000000 0.88130(7) 0.00509(14) Uiso 1 2 d S . P . .
Sm2 Sm 0.15357(3) 0.000000 0.43296(7) 0.00554(14) Uiso 1 2 d S . P . .
In3 In 0.000000 -0.500000 0.500000 0.0081(2) Uiso 1 4 d S . P . .
Rh4 Rh 0.28016(5) 0.000000 0.87484(11) 0.00526(16) Uiso 1 2 d S . P . .
Ge5 Ge -0.06472(6) -0.500000 0.84276(14) 0.0052(2) Uiso 1 2 d S . P . .
Ge6 Ge 0.20303(7) -0.500000 0.76097(15) 0.0059(2) Uiso 1 2 d S . P . .
 
_geom_special_details
;
 All esds (except the esd in the dihedral angle between two l.s. planes)
 are estimated using the full covariance matrix.  The cell esds are taken
 into account individually in the estimation of esds in distances, angles
 and torsion angles; correlations between esds in cell parameters are only
 used when they are defined by crystal symmetry.  An approximate (isotropic)
 treatment of cell esds is used for estimating esds involving l.s. planes.
;
 
loop_
 _geom_bond_atom_site_label_1
 _geom_bond_atom_site_label_2
 _geom_bond_distance
 _geom_bond_site_symmetry_2
 _geom_bond_publ_flag
Sm1 Ge5 3.0024(8) 5_557 ?
Sm1 Ge5 3.0024(8) 5_547 ?
Sm1 Rh4 3.0773(11) . ?
Sm1 Ge6 3.1119(9) . ?
Sm1 Ge6 3.1119(9) 1_565 ?
Sm1 Rh4 3.1579(7) 7_557 ?
Sm1 Rh4 3.1579(7) 7_547 ?
Sm1 Ge5 3.1829(9) . ?
Sm1 Ge5 3.1829(9) 1_565 ?
Sm1 In3 3.4222(6) . ?
Sm1 In3 3.4222(6) 1_565 ?
Sm1 Sm1 3.6248(11) 5_557 ?
Sm2 Ge5 2.9778(8) 5_546 ?
Sm2 Ge5 2.9778(8) 5_556 ?
Sm2 Ge6 2.9803(12) 7_546 ?
Sm2 Ge6 3.1029(9) 1_565 ?
Sm2 Ge6 3.1029(9) . ?
Sm2 Rh4 3.1951(10) . ?
Sm2 In3 3.3887(6) . ?
Sm2 In3 3.3887(6) 1_565 ?
Sm2 Rh4 3.4443(8) 7_546 ?
Sm2 Rh4 3.4443(8) 7_556 ?
Sm2 Sm2 3.6362(9) 7_556 ?
In3 Ge5 2.9018(11) . ?
In3 Ge5 2.9018(11) 5_546 ?
Rh4 Ge6 2.4958(7) . ?
Rh4 Ge6 2.4958(7) 1_565 ?
Rh4 Ge6 2.5203(14) 7_547 ?
Rh4 Ge5 2.5352(13) 3 ?
Rh4 Rh4 3.1164(11) 7_557 ?
Rh4 Rh4 3.1164(11) 7_547 ?
Ge5 Ge5 2.556(2) 5_547 ?
 
loop_
 _geom_angle_atom_site_label_1
 _geom_angle_atom_site_label_2
 _geom_angle_atom_site_label_3
 _geom_angle
 _geom_angle_site_symmetry_1
 _geom_angle_site_symmetry_3
 _geom_angle_publ_flag
Ge5 Sm1 Ge5 91.87(3) 5_557 5_547 ?
Ge5 Sm1 Rh4 108.40(2) 5_557 . ?
Ge5 Sm1 Rh4 108.40(2) 5_547 . ?
Ge5 Sm1 Ge6 150.22(3) 5_557 . ?
Ge5 Sm1 Ge6 82.63(2) 5_547 . ?
Rh4 Sm1 Ge6 47.560(18) . . ?
Ge5 Sm1 Ge6 82.63(2) 5_557 1_565 ?
Ge5 Sm1 Ge6 150.22(3) 5_547 1_565 ?
Rh4 Sm1 Ge6 47.560(18) . 1_565 ?
Ge6 Sm1 Ge6 87.78(3) . 1_565 ?
Ge5 Sm1 Rh4 48.52(2) 5_557 7_557 ?
Ge5 Sm1 Rh4 108.63(3) 5_547 7_557 ?
Rh4 Sm1 Rh4 59.96(2) . 7_557 ?
Ge6 Sm1 Rh4 105.68(3) . 7_557 ?
Ge6 Sm1 Rh4 47.40(2) 1_565 7_557 ?
Ge5 Sm1 Rh4 108.63(3) 5_557 7_547 ?
Ge5 Sm1 Rh4 48.52(2) 5_547 7_547 ?
Rh4 Sm1 Rh4 59.96(2) . 7_547 ?
Ge6 Sm1 Rh4 47.40(3) . 7_547 ?
Ge6 Sm1 Rh4 105.68(3) 1_565 7_547 ?
Rh4 Sm1 Rh4 86.18(2) 7_557 7_547 ?
Ge5 Sm1 Ge5 108.31(2) 5_557 . ?
Ge5 Sm1 Ge5 48.71(3) 5_547 . ?
Rh4 Sm1 Ge5 136.835(16) . . ?
Ge6 Sm1 Ge5 89.94(2) . . ?
Ge6 Sm1 Ge5 159.83(3) 1_565 . ?
Rh4 Sm1 Ge5 151.34(3) 7_557 . ?
Rh4 Sm1 Ge5 87.21(2) 7_547 . ?
Ge5 Sm1 Ge5 48.71(3) 5_557 1_565 ?
Ge5 Sm1 Ge5 108.31(2) 5_547 1_565 ?
Rh4 Sm1 Ge5 136.835(16) . 1_565 ?
Ge6 Sm1 Ge5 159.83(3) . 1_565 ?
Ge6 Sm1 Ge5 89.94(2) 1_565 1_565 ?
Rh4 Sm1 Ge5 87.21(2) 7_557 1_565 ?
Rh4 Sm1 Ge5 151.34(3) 7_547 1_565 ?
Ge5 Sm1 Ge5 85.34(3) . 1_565 ?
Ge5 Sm1 In3 150.70(3) 5_557 . ?
Ge5 Sm1 In3 88.06(2) 5_547 . ?
Rh4 Sm1 In3 99.351(17) . . ?
Ge6 Sm1 In3 58.71(2) . . ?
Ge6 Sm1 In3 110.77(2) 1_565 . ?
Rh4 Sm1 In3 156.29(2) 7_557 . ?
Rh4 Sm1 In3 93.109(16) 7_547 . ?
Ge5 Sm1 In3 51.967(19) . . ?
Ge5 Sm1 In3 103.79(2) 1_565 . ?
Ge5 Sm1 In3 88.06(2) 5_557 1_565 ?
Ge5 Sm1 In3 150.70(3) 5_547 1_565 ?
Rh4 Sm1 In3 99.351(16) . 1_565 ?
Ge6 Sm1 In3 110.77(2) . 1_565 ?
Ge6 Sm1 In3 58.71(2) 1_565 1_565 ?
Rh4 Sm1 In3 93.109(16) 7_557 1_565 ?
Rh4 Sm1 In3 156.29(2) 7_547 1_565 ?
Ge5 Sm1 In3 103.79(2) . 1_565 ?
Ge5 Sm1 In3 51.967(19) 1_565 1_565 ?
In3 Sm1 In3 78.158(18) . 1_565 ?
Ge5 Sm1 Sm1 56.47(2) 5_557 5_557 ?
Ge5 Sm1 Sm1 56.47(2) 5_547 5_557 ?
Rh4 Sm1 Sm1 154.41(3) . 5_557 ?
Ge6 Sm1 Sm1 135.882(16) . 5_557 ?
Ge6 Sm1 Sm1 135.882(16) 1_565 5_557 ?
Rh4 Sm1 Sm1 102.82(2) 7_557 5_557 ?
Rh4 Sm1 Sm1 102.82(2) 7_547 5_557 ?
Ge5 Sm1 Sm1 51.844(19) . 5_557 ?
Ge5 Sm1 Sm1 51.844(19) 1_565 5_557 ?
In3 Sm1 Sm1 100.449(18) . 5_557 ?
In3 Sm1 Sm1 100.449(18) 1_565 5_557 ?
Ge5 Sm2 Ge5 92.85(3) 5_546 5_556 ?
Ge5 Sm2 Ge6 88.59(3) 5_546 7_546 ?
Ge5 Sm2 Ge6 88.59(3) 5_556 7_546 ?
Ge5 Sm2 Ge6 164.80(3) 5_546 1_565 ?
Ge5 Sm2 Ge6 87.57(2) 5_556 1_565 ?
Ge6 Sm2 Ge6 106.62(3) 7_546 1_565 ?
Ge5 Sm2 Ge6 87.57(2) 5_546 . ?
Ge5 Sm2 Ge6 164.79(3) 5_556 . ?
Ge6 Sm2 Ge6 106.62(3) 7_546 . ?
Ge6 Sm2 Ge6 88.10(3) 1_565 . ?
Ge5 Sm2 Rh4 133.435(17) 5_546 . ?
Ge5 Sm2 Rh4 133.435(17) 5_556 . ?
Ge6 Sm2 Rh4 96.15(3) 7_546 . ?
Ge6 Sm2 Rh4 46.665(18) 1_565 . ?
Ge6 Sm2 Rh4 46.665(18) . . ?
Ge5 Sm2 In3 53.76(2) 5_546 . ?
Ge5 Sm2 In3 109.35(2) 5_556 . ?
Ge6 Sm2 In3 137.780(12) 7_546 . ?
Ge6 Sm2 In3 111.88(2) 1_565 . ?
Ge6 Sm2 In3 59.16(2) . . ?
Rh4 Sm2 In3 97.728(17) . . ?
Ge5 Sm2 In3 109.35(2) 5_546 1_565 ?
Ge5 Sm2 In3 53.76(2) 5_556 1_565 ?
Ge6 Sm2 In3 137.780(12) 7_546 1_565 ?
Ge6 Sm2 In3 59.16(2) 1_565 1_565 ?
Ge6 Sm2 In3 111.88(2) . 1_565 ?
Rh4 Sm2 In3 97.728(18) . 1_565 ?
In3 Sm2 In3 79.082(18) . 1_565 ?
Ge5 Sm2 Rh4 45.79(2) 5_546 7_546 ?
Ge5 Sm2 Rh4 102.14(3) 5_556 7_546 ?
Ge6 Sm2 Rh4 45.003(15) 7_546 7_546 ?
Ge6 Sm2 Rh4 148.66(3) 1_565 7_546 ?
Ge6 Sm2 Rh4 89.03(2) . 7_546 ?
Rh4 Sm2 Rh4 113.71(2) . 7_546 ?
In3 Sm2 Rh4 93.112(15) . 7_546 ?
In3 Sm2 Rh4 148.41(2) 1_565 7_546 ?
Ge5 Sm2 Rh4 102.14(3) 5_546 7_556 ?
Ge5 Sm2 Rh4 45.79(2) 5_556 7_556 ?
Ge6 Sm2 Rh4 45.003(15) 7_546 7_556 ?
Ge6 Sm2 Rh4 89.03(2) 1_565 7_556 ?
Ge6 Sm2 Rh4 148.66(3) . 7_556 ?
Rh4 Sm2 Rh4 113.71(2) . 7_556 ?
In3 Sm2 Rh4 148.41(2) . 7_556 ?
In3 Sm2 Rh4 93.112(15) 1_565 7_556 ?
Rh4 Sm2 Rh4 77.56(2) 7_546 7_556 ?
Ge5 Sm2 Sm1 111.91(2) 5_546 . ?
Ge5 Sm2 Sm1 111.91(2) 5_556 . ?
Ge6 Sm2 Sm1 149.27(3) 7_546 . ?
Ge6 Sm2 Sm1 54.35(2) 1_565 . ?
Ge6 Sm2 Sm1 54.35(2) . . ?
Rh4 Sm2 Sm1 53.11(2) . . ?
In3 Sm2 Sm1 58.221(10) . . ?
In3 Sm2 Sm1 58.221(10) 1_565 . ?
Rh4 Sm2 Sm1 140.851(12) 7_546 . ?
Rh4 Sm2 Sm1 140.851(12) 7_556 . ?
Ge5 Sm2 Sm2 143.45(3) 5_546 7_556 ?
Ge5 Sm2 Sm2 86.77(2) 5_556 7_556 ?
Ge6 Sm2 Sm2 54.86(2) 7_546 7_556 ?
Ge6 Sm2 Sm2 51.76(2) 1_565 7_556 ?
Ge6 Sm2 Sm2 101.89(3) . 7_556 ?
Rh4 Sm2 Sm2 60.145(17) . 7_556 ?
In3 Sm2 Sm2 157.67(2) . 7_556 ?
In3 Sm2 Sm2 99.764(16) 1_565 7_556 ?
Rh4 Sm2 Sm2 98.59(2) 7_546 7_556 ?
Rh4 Sm2 Sm2 53.565(17) 7_556 7_556 ?
Sm1 Sm2 Sm2 101.957(19) . 7_556 ?
Ge5 In3 Ge5 180.0 . 5_546 ?
Ge5 In3 Sm2 55.864(15) . 5_546 ?
Ge5 In3 Sm2 124.137(15) 5_546 5_546 ?
Ge5 In3 Sm2 55.864(15) . 5_556 ?
Ge5 In3 Sm2 124.137(15) 5_546 5_556 ?
Sm2 In3 Sm2 79.082(18) 5_546 5_556 ?
Ge5 In3 Sm2 124.136(15) . 1_545 ?
Ge5 In3 Sm2 55.863(15) 5_546 1_545 ?
Sm2 In3 Sm2 100.918(18) 5_546 1_545 ?
Sm2 In3 Sm2 180.0 5_556 1_545 ?
Ge5 In3 Sm2 124.136(15) . . ?
Ge5 In3 Sm2 55.864(15) 5_546 . ?
Sm2 In3 Sm2 180.0 5_546 . ?
Sm2 In3 Sm2 100.918(18) 5_556 . ?
Sm2 In3 Sm2 79.082(18) 1_545 . ?
Ge5 In3 Sm1 59.764(18) . . ?
Ge5 In3 Sm1 120.235(19) 5_546 . ?
Sm2 In3 Sm1 115.547(14) 5_546 . ?
Sm2 In3 Sm1 68.198(14) 5_556 . ?
Sm2 In3 Sm1 111.802(14) 1_545 . ?
Sm2 In3 Sm1 64.453(14) . . ?
Ge5 In3 Sm1 120.237(19) . 5_546 ?
Ge5 In3 Sm1 59.764(19) 5_546 5_546 ?
Sm2 In3 Sm1 64.454(14) 5_546 5_546 ?
Sm2 In3 Sm1 111.803(14) 5_556 5_546 ?
Sm2 In3 Sm1 68.197(14) 1_545 5_546 ?
Sm2 In3 Sm1 115.547(14) . 5_546 ?
Sm1 In3 Sm1 180.0 . 5_546 ?
Ge5 In3 Sm1 120.237(19) . 5_556 ?
Ge5 In3 Sm1 59.764(19) 5_546 5_556 ?
Sm2 In3 Sm1 111.803(14) 5_546 5_556 ?
Sm2 In3 Sm1 64.454(14) 5_556 5_556 ?
Sm2 In3 Sm1 115.546(14) 1_545 5_556 ?
Sm2 In3 Sm1 68.197(14) . 5_556 ?
Sm1 In3 Sm1 101.842(18) . 5_556 ?
Sm1 In3 Sm1 78.158(18) 5_546 5_556 ?
Ge5 In3 Sm1 59.763(18) . 1_545 ?
Ge5 In3 Sm1 120.236(19) 5_546 1_545 ?
Sm2 In3 Sm1 68.197(14) 5_546 1_545 ?
Sm2 In3 Sm1 115.546(14) 5_556 1_545 ?
Sm2 In3 Sm1 64.454(14) 1_545 1_545 ?
Sm2 In3 Sm1 111.803(14) . 1_545 ?
Sm1 In3 Sm1 78.158(18) . 1_545 ?
Sm1 In3 Sm1 101.842(18) 5_546 1_545 ?
Sm1 In3 Sm1 180.0 5_556 1_545 ?
Ge6 Rh4 Ge6 119.62(5) . 1_565 ?
Ge6 Rh4 Ge6 103.18(3) . 7_547 ?
Ge6 Rh4 Ge6 103.18(3) 1_565 7_547 ?
Ge6 Rh4 Ge5 111.59(3) . 3 ?
Ge6 Rh4 Ge5 111.59(3) 1_565 3 ?
Ge6 Rh4 Ge5 106.00(4) 7_547 3 ?
Ge6 Rh4 Sm1 66.95(3) . . ?
Ge6 Rh4 Sm1 66.95(3) 1_565 . ?
Ge6 Rh4 Sm1 78.12(3) 7_547 . ?
Ge5 Rh4 Sm1 175.89(4) 3 . ?
Ge6 Rh4 Rh4 125.47(4) . 7_557 ?
Ge6 Rh4 Rh4 51.94(3) 1_565 7_557 ?
Ge6 Rh4 Rh4 51.24(2) 7_547 7_557 ?
Ge5 Rh4 Rh4 121.17(3) 3 7_557 ?
Sm1 Rh4 Rh4 61.30(2) . 7_557 ?
Ge6 Rh4 Rh4 51.94(3) . 7_547 ?
Ge6 Rh4 Rh4 125.47(4) 1_565 7_547 ?
Ge6 Rh4 Rh4 51.24(2) 7_547 7_547 ?
Ge5 Rh4 Rh4 121.17(3) 3 7_547 ?
Sm1 Rh4 Rh4 61.30(2) . 7_547 ?
Rh4 Rh4 Rh4 87.62(4) 7_557 7_547 ?
Ge6 Rh4 Sm1 162.60(3) . 7_557 ?
Ge6 Rh4 Sm1 76.89(3) 1_565 7_557 ?
Ge6 Rh4 Sm1 65.35(2) 7_547 7_557 ?
Ge5 Rh4 Sm1 62.53(2) 3 7_557 ?
Sm1 Rh4 Sm1 120.04(2) . 7_557 ?
Rh4 Rh4 Sm1 58.74(2) 7_557 7_557 ?
Rh4 Rh4 Sm1 115.27(4) 7_547 7_557 ?
Ge6 Rh4 Sm1 76.89(3) . 7_547 ?
Ge6 Rh4 Sm1 162.60(3) 1_565 7_547 ?
Ge6 Rh4 Sm1 65.35(2) 7_547 7_547 ?
Ge5 Rh4 Sm1 62.53(2) 3 7_547 ?
Sm1 Rh4 Sm1 120.04(2) . 7_547 ?
Rh4 Rh4 Sm1 115.27(4) 7_557 7_547 ?
Rh4 Rh4 Sm1 58.74(2) 7_547 7_547 ?
Sm1 Rh4 Sm1 86.18(2) 7_557 7_547 ?
Ge6 Rh4 Sm2 64.72(3) . . ?
Ge6 Rh4 Sm2 64.72(3) 1_565 . ?
Ge6 Rh4 Sm2 148.86(4) 7_547 . ?
Ge5 Rh4 Sm2 105.15(3) 3 . ?
Sm1 Rh4 Sm2 70.74(2) . . ?
Rh4 Rh4 Sm2 110.50(3) 7_557 . ?
Rh4 Rh4 Sm2 110.50(3) 7_547 . ?
Sm1 Rh4 Sm2 131.838(16) 7_557 . ?
Sm1 Rh4 Sm2 131.837(16) 7_547 . ?
Ge6 Rh4 Sm2 57.61(3) . 7_546 ?
Ge6 Rh4 Sm2 123.17(4) 1_565 7_546 ?
Ge6 Rh4 Sm2 133.59(2) 7_547 7_546 ?
Ge5 Rh4 Sm2 57.35(2) 3 7_546 ?
Sm1 Rh4 Sm2 119.86(2) . 7_546 ?
Rh4 Rh4 Sm2 174.75(3) 7_557 7_546 ?
Rh4 Rh4 Sm2 97.389(18) 7_547 7_546 ?
Sm1 Rh4 Sm2 119.84(3) 7_557 7_546 ?
Sm1 Rh4 Sm2 69.009(19) 7_547 7_546 ?
Sm2 Rh4 Sm2 66.29(2) . 7_546 ?
Ge6 Rh4 Sm2 123.17(4) . 7_556 ?
Ge6 Rh4 Sm2 57.61(3) 1_565 7_556 ?
Ge6 Rh4 Sm2 133.59(2) 7_547 7_556 ?
Ge5 Rh4 Sm2 57.35(2) 3 7_556 ?
Sm1 Rh4 Sm2 119.86(2) . 7_556 ?
Rh4 Rh4 Sm2 97.389(18) 7_557 7_556 ?
Rh4 Rh4 Sm2 174.75(3) 7_547 7_556 ?
Sm1 Rh4 Sm2 69.009(19) 7_557 7_556 ?
Sm1 Rh4 Sm2 119.84(3) 7_547 7_556 ?
Sm2 Rh4 Sm2 66.29(2) . 7_556 ?
Sm2 Rh4 Sm2 77.56(2) 7_546 7_556 ?
Rh4 Ge5 Ge5 118.40(6) 3_445 5_547 ?
Rh4 Ge5 In3 131.59(4) 3_445 . ?
Ge5 Ge5 In3 110.01(6) 5_547 . ?
Rh4 Ge5 Sm2 76.86(3) 3_445 5_546 ?
Ge5 Ge5 Sm2 132.886(19) 5_547 5_546 ?
In3 Ge5 Sm2 70.37(2) . 5_546 ?
Rh4 Ge5 Sm2 76.86(3) 3_445 5_556 ?
Ge5 Ge5 Sm2 132.886(19) 5_547 5_556 ?
In3 Ge5 Sm2 70.37(2) . 5_556 ?
Sm2 Ge5 Sm2 92.85(3) 5_546 5_556 ?
Rh4 Ge5 Sm1 68.94(2) 3_445 5_557 ?
Ge5 Ge5 Sm1 69.33(3) 5_547 5_557 ?
In3 Ge5 Sm1 133.147(17) . 5_557 ?
Sm2 Ge5 Sm1 145.74(4) 5_546 5_557 ?
Sm2 Ge5 Sm1 77.60(2) 5_556 5_557 ?
Rh4 Ge5 Sm1 68.94(2) 3_445 5_547 ?
Ge5 Ge5 Sm1 69.33(3) 5_547 5_547 ?
In3 Ge5 Sm1 133.147(17) . 5_547 ?
Sm2 Ge5 Sm1 77.60(2) 5_546 5_547 ?
Sm2 Ge5 Sm1 145.74(4) 5_556 5_547 ?
Sm1 Ge5 Sm1 91.87(3) 5_557 5_547 ?
Rh4 Ge5 Sm1 136.125(18) 3_445 1_545 ?
Ge5 Ge5 Sm1 61.96(3) 5_547 1_545 ?
In3 Ge5 Sm1 68.27(2) . 1_545 ?
Sm2 Ge5 Sm1 76.523(19) 5_546 1_545 ?
Sm2 Ge5 Sm1 138.51(4) 5_556 1_545 ?
Sm1 Ge5 Sm1 131.29(3) 5_557 1_545 ?
Sm1 Ge5 Sm1 71.69(2) 5_547 1_545 ?
Rh4 Ge5 Sm1 136.126(18) 3_445 . ?
Ge5 Ge5 Sm1 61.96(3) 5_547 . ?
In3 Ge5 Sm1 68.27(2) . . ?
Sm2 Ge5 Sm1 138.51(4) 5_546 . ?
Sm2 Ge5 Sm1 76.524(19) 5_556 . ?
Sm1 Ge5 Sm1 71.69(2) 5_557 . ?
Sm1 Ge5 Sm1 131.29(3) 5_547 . ?
Sm1 Ge5 Sm1 85.34(3) 1_545 . ?
Rh4 Ge6 Rh4 119.62(5) . 1_545 ?
Rh4 Ge6 Rh4 76.82(3) . 7_547 ?
Rh4 Ge6 Rh4 76.82(3) 1_545 7_547 ?
Rh4 Ge6 Sm2 77.39(3) . 7_546 ?
Rh4 Ge6 Sm2 77.39(3) 1_545 7_546 ?
Rh4 Ge6 Sm2 127.29(4) 7_547 7_546 ?
Rh4 Ge6 Sm2 68.61(2) . . ?
Rh4 Ge6 Sm2 146.85(4) 1_545 . ?
Rh4 Ge6 Sm2 134.25(2) 7_547 . ?
Sm2 Ge6 Sm2 73.38(3) 7_546 . ?
Rh4 Ge6 Sm2 146.85(4) . 1_545 ?
Rh4 Ge6 Sm2 68.61(2) 1_545 1_545 ?
Rh4 Ge6 Sm2 134.26(2) 7_547 1_545 ?
Sm2 Ge6 Sm2 73.38(3) 7_546 1_545 ?
Sm2 Ge6 Sm2 88.10(3) . 1_545 ?
Rh4 Ge6 Sm1 65.49(2) . . ?
Rh4 Ge6 Sm1 141.60(4) 1_545 . ?
Rh4 Ge6 Sm1 67.26(2) 7_547 . ?
Sm2 Ge6 Sm1 135.899(16) 7_546 . ?
Sm2 Ge6 Sm1 71.525(19) . . ?
Sm2 Ge6 Sm1 130.32(4) 1_545 . ?
Rh4 Ge6 Sm1 141.60(4) . 1_545 ?
Rh4 Ge6 Sm1 65.49(2) 1_545 1_545 ?
Rh4 Ge6 Sm1 67.26(2) 7_547 1_545 ?
Sm2 Ge6 Sm1 135.899(16) 7_546 1_545 ?
Sm2 Ge6 Sm1 130.32(4) . 1_545 ?
Sm2 Ge6 Sm1 71.53(2) 1_545 1_545 ?
Sm1 Ge6 Sm1 87.78(3) . 1_545 ?
 
_refine_diff_density_max    2.960
_refine_diff_density_min   -4.335
_refine_diff_density_rms    0.784

_shelx_res_file
;
TITL 1 in C2/m
    test.res
    created by SHELXL-2018/3 at 18:48:18 on 30-May-2018
CELL 0.71073  15.8567   4.3147   7.0971  90.000 106.878  90.000
ZERR    2.00   0.0031   0.0008   0.0014   0.000   0.003   0.000
LATT  7
SYMM -X, Y, -Z
SFAC GE RH IN SM
UNIT 8 4 2 8
TEMP 23.000
SIZE 0.014 0.018 0.10

L.S. 4

FMAP  2
PLAN  20
ACTA
L.S.  1
WGHT    0.100000
FVAR       0.10365
SM1   4    0.086948    0.000000    0.881300    10.50000    0.00509
SM2   4    0.153573    0.000000    0.432964    10.50000    0.00554
IN3   3    0.000000   -0.500000    0.500000    10.25000    0.00814
RH4   2    0.280158    0.000000    0.874838    10.50000    0.00526
GE5   1   -0.064718   -0.500000    0.842760    10.50000    0.00518
GE6   1    0.203026   -0.500000    0.760966    10.50000    0.00588
HKLF 4




REM  1 in C2/m
REM wR2 = 0.0919, GooF = S = 0.639, Restrained GooF = 0.639 for all data
REM R1 = 0.0333 for 813 Fo > 4sig(Fo) and 0.0399 for all 977 data
REM 17 parameters refined using 0 restraints

END

WGHT      0.0317      0.0000

REM Highest difference peak  2.960,  deepest hole -4.335,  1-sigma level  0.784
Q1    1   0.1307  0.0000  0.9170  10.50000  0.05    2.96
Q2    1   0.2366  0.0000  0.8556  10.50000  0.05    2.61
Q3    1   0.1907  0.0000  0.4558  10.50000  0.05    2.57
Q4    1   0.3236  0.0000  0.9141  10.50000  0.05    2.35
Q5    1   0.2702 -0.6762  0.7561  11.00000  0.05    2.22
Q6    1   0.0483  0.0000  0.8382  10.50000  0.05    2.14
Q7    1   0.0000 -0.5000  1.0000  10.25000  0.05    2.06
Q8    1  -0.0408 -0.5000  0.4645  10.50000  0.05    2.04
Q9    1  -0.0713 -0.3030  0.4892  11.00000  0.05    1.98
Q10   1   0.1064  0.0000  0.3879  10.50000  0.05    1.88
Q11   1   0.1976 -0.8235  0.6629  11.00000  0.05    1.83
Q12   1   0.1595  0.2527  0.9039  11.00000  0.05    1.76
Q13   1   0.1703 -0.5000  0.7300  10.50000  0.05    1.75
Q14   1   0.0918  0.0000  0.7829  10.50000  0.05    1.74
Q15   1   0.2390 -0.5000  0.7908  10.50000  0.05    1.67
Q16   1  -0.1402 -0.2929  0.8118  11.00000  0.05    1.67
Q17   1   0.0903  0.2543  0.4622  11.00000  0.05    1.65
Q18   1   0.0787  0.2244  0.4067  11.00000  0.05    1.64
Q19   1   0.0000 -0.3108  1.0000  10.50000  0.05    1.62
Q20   1   0.2103  0.1642  0.8736  11.00000  0.05    1.60
;
_shelx_res_checksum   14010

_shelx_hkl_file
;
   4  -2 -10  119.90   31.40
   6  -2 -10    3.51    8.74
   8  -2 -10  316.05   48.53
  -1  -1 -10   -2.08   12.51
   1  -1 -10    1.30    8.37
   3  -1 -10   -1.02    6.36
   5  -1 -10  264.42   42.43
   7  -1 -10   12.60    9.14
   9  -1 -10  104.85   27.07
  11  -1 -10   32.50   12.90
  13  -1 -10  111.39   20.94
   0   0 -10   22.53   11.92
   2   0 -10   24.63   11.18
   4   0 -10  154.50   18.75
   6   0 -10    4.88    7.97
  10   0 -10  427.26   31.92
  12   0 -10   40.12   13.18
  14   0 -10   -3.97    7.58
   1   1 -10    2.57    8.82
   3   1 -10    3.69    8.24
   5   1 -10  346.38   28.12
   7   1 -10   11.95    9.41
   9   1 -10   95.19   26.18
  11   1 -10   11.36   14.36
  13   1 -10  109.87   28.62
  15   1 -10    2.88   14.50
   2   2 -10   33.05   19.79
   4   2 -10  128.06   31.06
  -1  -3  -9  515.39   36.80
   1  -3  -9   40.13   11.31
   3  -3  -9   10.02    9.38
   5  -3  -9  114.09   21.18
   7  -3  -9   76.22   17.55
   9  -3  -9   99.05   19.18
  11  -3  -9  413.15   27.10
  13  -3  -9  276.66   44.30
  -4  -2  -9  108.02   20.84
  -2  -2  -9   -0.21    8.18
   0  -2  -9  220.68   22.25
   2  -2  -9  297.47   28.30
   4  -2  -9   42.62   13.25
   6  -2  -9    1.90    6.70
   8  -2  -9   31.73   11.51
  10  -2  -9   53.94   11.83
  12  -2  -9    4.90    6.46
  14  -2  -9    3.09    8.12
  -5  -1  -9   97.42   27.52
  -3  -1  -9   33.86   12.28
  -1  -1  -9  523.70   34.59
   1  -1  -9   62.75   12.08
   3  -1  -9   28.27    8.45
   5  -1  -9  137.56   29.40
   7  -1  -9   54.62   13.56
   9  -1  -9  119.05   15.65
  11  -1  -9  445.14   25.13
  13  -1  -9  349.80   28.91
  15  -1  -9  123.39   21.04
  17  -1  -9    3.09    8.47
  -6   0  -9   49.68   15.01
  -4   0  -9  137.91   31.98
  -2   0  -9    7.72    7.83
   0   0  -9  231.29   26.80
   2   0  -9  352.90   22.36
   4   0  -9   47.85   10.54
   6   0  -9    2.41    5.97
   8   0  -9   61.00   11.34
  10   0  -9   66.02   14.85
  12   0  -9    0.80    6.53
  14   0  -9    3.05    6.29
  16   0  -9 1051.44   40.23
  18   0  -9    1.44   11.37
  -5   1  -9  106.80   16.37
  -3   1  -9   31.85   10.01
  -1   1  -9  645.30   36.66
   1   1  -9   59.43   14.53
   3   1  -9   14.60    8.90
   5   1  -9  145.96   16.69
   7   1  -9   62.21   13.83
   9   1  -9  144.16   19.92
  11   1  -9  529.17   32.77
  13   1  -9  308.78   26.62
  15   1  -9  140.56   22.21
  17   1  -9   -1.54    8.62
  -4   2  -9  174.57   36.57
  -2   2  -9   11.05    9.32
   0   2  -9  294.55   31.20
   2   2  -9  348.10   27.81
   4   2  -9   56.05   14.02
   6   2  -9   -0.50    6.86
  10   2  -9   39.10   17.15
  12   2  -9    4.85    7.63
  14   2  -9   -3.50    7.34
  16   2  -9  898.32   67.72
   1   3  -9   48.98   14.96
   3   3  -9   24.47   11.51
   5   3  -9  120.52   29.93
   7   3  -9   59.15   15.81
   9   3  -9   72.93   24.10
  11   3  -9  321.83   34.65
   0  -4  -8  119.46   17.22
   2  -4  -8   86.83   18.55
   4  -4  -8  165.23   23.25
   6  -4  -8  142.11   23.12
   8  -4  -8   18.75   10.78
  10  -4  -8  295.22   32.87
  -5  -3  -8  178.45   25.89
  -3  -3  -8   58.16   22.57
  -1  -3  -8    2.68    6.22
   1  -3  -8   13.25    7.45
   3  -3  -8  140.61   16.94
   5  -3  -8  755.95   40.46
   7  -3  -8  177.90   23.60
   9  -3  -8   -0.31    5.36
  11  -3  -8  167.31   19.37
  13  -3  -8    1.54    5.84
  15  -3  -8    5.84    8.89
  -8  -2  -8   -7.62   10.94
  -6  -2  -8  327.10   30.94
  -4  -2  -8   67.35   15.63
  -2  -2  -8   50.29   10.83
   0  -2  -8  161.70   22.01
   2  -2  -8  137.07   16.20
   4  -2  -8  230.48   20.36
   6  -2  -8  152.83   20.61
   8  -2  -8   39.35    9.40
  10  -2  -8  429.58   24.03
  12  -2  -8   18.76    7.80
  14  -2  -8   61.36   15.06
  16  -2  -8    6.20    8.39
  18  -2  -8   20.54   11.29
  -9  -1  -8   11.13   10.02
  -7  -1  -8   28.68   11.55
  -5  -1  -8  222.74   26.78
  -3  -1  -8  113.22   18.67
  -1  -1  -8    3.69    5.08
   1  -1  -8   15.05    6.53
   3  -1  -8  183.83   17.72
   5  -1  -8  932.88   34.59
   7  -1  -8  255.95   19.56
   9  -1  -8    0.28    4.32
  11  -1  -8  230.52   18.66
  13  -1  -8    4.37    6.20
  15  -1  -8   -2.71    5.68
  17  -1  -8   34.93   12.29
  19  -1  -8  628.86   40.56
 -10   0  -8  702.75   42.45
  -8   0  -8    1.45    6.39
  -6   0  -8  404.35   24.61
  -4   0  -8   64.24   11.83
  -2   0  -8   74.60   11.87
   0   0  -8  174.94   21.40
   2   0  -8  162.03   16.26
   4   0  -8  290.40   17.94
   6   0  -8  210.06   14.84
   8   0  -8   37.64    8.40
  10   0  -8  495.68   25.46
  12   0  -8   25.91    7.99
  14   0  -8   76.44   12.61
  16   0  -8   22.10    8.10
  18   0  -8    8.35    8.47
  20   0  -8    9.18    9.74
  -9   1  -8    9.58    9.34
  -7   1  -8   30.48   11.65
  -5   1  -8  263.25   21.71
  -3   1  -8  134.51   16.61
  -1   1  -8    4.14    4.98
   1   1  -8   10.07    5.88
   3   1  -8  206.75   17.02
   5   1  -8 1007.97   35.91
   7   1  -8  243.94   13.23
   9   1  -8   -3.78    3.63
  11   1  -8  206.86   18.54
  13   1  -8   -3.92    5.06
  15   1  -8    2.99    6.75
  17   1  -8   18.76    9.74
  19   1  -8  678.07   41.41
  -8   2  -8   -3.34   11.21
  -6   2  -8  299.01   29.58
  -4   2  -8   54.74   14.26
  -2   2  -8   54.71   13.68
   0   2  -8  180.03   22.80
   2   2  -8  144.20   19.64
   4   2  -8  273.11   18.20
   6   2  -8  201.91   18.47
   8   2  -8   36.54    8.47
  10   2  -8  455.63   30.60
  12   2  -8   19.71    8.84
  14   2  -8   48.75   12.35
  16   2  -8   11.96    9.09
  18   2  -8   17.48   10.50
  -5   3  -8  182.70   26.69
  -3   3  -8   99.37   19.00
  -1   3  -8    1.45    6.27
   1   3  -8   15.28    7.60
   3   3  -8  184.78   19.67
   5   3  -8  789.31   57.19
   7   3  -8  193.43   23.44
   9   3  -8    0.40    6.67
  11   3  -8  121.09   21.44
  13   3  -8    4.02    7.61
  15   3  -8   -1.01    7.50
  -2   4  -8   17.67   17.75
   0   4  -8  126.50   31.96
   2   4  -8  104.73   20.27
   4   4  -8  193.70   26.68
   6   4  -8  136.68   21.90
   8   4  -8   29.26   11.41
  10   4  -8  225.52   28.29
   1  -5  -7  142.21   34.73
  -6  -4  -7   16.22   16.89
  -4  -4  -7  238.47   29.05
  -2  -4  -7  179.34   24.89
   0  -4  -7  283.87   24.57
   2  -4  -7   58.94   11.84
   4  -4  -7   13.17    8.81
   6  -4  -7   38.19   12.67
   8  -4  -7  104.78   19.25
  10  -4  -7  583.96   37.20
  12  -4  -7   70.92   13.99
  14  -4  -7  116.48   17.38
  -7  -3  -7  361.83   31.83
  -5  -3  -7    2.97    7.37
  -3  -3  -7  132.17   16.74
  -1  -3  -7    5.83    5.78
   1  -3  -7  244.41   19.76
   3  -3  -7    4.29    5.33
   5  -3  -7    6.13    6.25
   7  -3  -7   34.64   10.96
   9  -3  -7   38.16    9.32
  11  -3  -7   34.33    9.18
  13  -3  -7  362.59   22.96
  15  -3  -7  154.45   23.13
  17  -3  -7  339.09   31.85
 -10  -2  -7    4.48    8.86
  -8  -2  -7    4.38    8.02
  -6  -2  -7    8.77    7.74
  -4  -2  -7  308.05   24.86
  -2  -2  -7  295.13   19.09
   0  -2  -7  359.43   20.78
   2  -2  -7   70.87   10.92
   4  -2  -7   18.83    6.46
   6  -2  -7   47.53    9.34
   8  -2  -7  158.65   16.20
  10  -2  -7  809.65   30.32
  12  -2  -7  115.72   14.56
  14  -2  -7  187.43   23.35
  16  -2  -7   37.19   11.92
  18  -2  -7   25.08   10.97
  20  -2  -7   71.40   17.47
 -11  -1  -7  118.35   16.60
  -9  -1  -7   -1.99    5.24
  -7  -1  -7  543.17   26.71
  -5  -1  -7    7.47    5.45
  -3  -1  -7  214.02   17.82
  -1  -1  -7   28.64    7.65
   1  -1  -7  290.19   17.40
   3  -1  -7    2.74    3.68
   5  -1  -7    5.22    3.58
   7  -1  -7   54.86    9.43
   9  -1  -7   44.63    8.72
  11  -1  -7   55.60    9.49
  13  -1  -7  454.99   23.47
  15  -1  -7  165.27   17.49
  17  -1  -7  465.50   25.92
  19  -1  -7    9.25    7.15
  21  -1  -7   -1.78    6.42
 -12   0  -7    6.80    8.88
 -10   0  -7    7.43    6.49
  -8   0  -7   -2.39    4.80
  -6   0  -7   16.93    6.94
  -4   0  -7  417.23   23.56
  -2   0  -7  331.53   21.77
   0   0  -7  433.50   19.81
   2   0  -7   97.14    9.82
   4   0  -7   18.20    5.00
   6   0  -7   50.41    7.22
   8   0  -7  206.40   12.70
  10   0  -7 1033.11   34.80
  12   0  -7  150.85   15.16
  14   0  -7  196.09   18.24
  16   0  -7   50.06   10.16
  18   0  -7   15.40    6.90
  20   0  -7   68.83   16.43
 -11   1  -7  109.83   20.14
  -9   1  -7    1.57    6.84
  -7   1  -7  489.55   26.20
  -5   1  -7    0.94    4.51
  -3   1  -7  180.79   17.29
  -1   1  -7   25.50    7.11
   1   1  -7  331.80   18.07
   3   1  -7    8.06    3.54
   5   1  -7    3.41    2.35
   7   1  -7   58.84    5.33
   9   1  -7   37.01    5.63
  11   1  -7   54.18    8.78
  13   1  -7  447.11   25.32
  15   1  -7  174.76   22.11
  17   1  -7  434.94   30.62
  19   1  -7   14.79    9.74
  21   1  -7   10.19    9.58
 -10   2  -7   -0.31    8.07
  -8   2  -7    2.04    7.32
  -6   2  -7   26.85   10.70
  -4   2  -7  391.02   30.49
  -2   2  -7  394.08   24.45
   0   2  -7  449.21   23.59
   2   2  -7   99.02   12.46
   4   2  -7   17.16    4.81
   6   2  -7   36.01    6.22
   8   2  -7  182.39   14.72
  10   2  -7  801.22   35.86
  12   2  -7  107.27   14.70
  14   2  -7  167.22   19.41
  16   2  -7   40.04    9.62
  18   2  -7   11.60    7.01
  20   2  -7   54.24   12.21
  -9   3  -7    4.16   13.80
  -7   3  -7  428.73   30.89
  -5   3  -7    4.74    6.06
  -3   3  -7  144.95   17.09
  -1   3  -7   15.78    7.03
   1   3  -7  274.47   20.03
   3   3  -7    6.73    6.95
   5   3  -7    1.89    4.68
   7   3  -7   34.84    8.59
   9   3  -7   43.78    9.54
  11   3  -7   27.70    8.29
  13   3  -7  292.54   34.23
  15   3  -7   91.41   17.03
  17   3  -7  311.52   35.80
  -6   4  -7    4.07   15.07
  -4   4  -7  305.12   33.46
  -2   4  -7  271.76   30.86
   0   4  -7  266.81   29.95
   2   4  -7   46.21   13.77
   4   4  -7   10.25    6.62
   6   4  -7   27.59    9.20
   8   4  -7   88.63   17.68
  10   4  -7  367.77   41.34
  12   4  -7   63.37   15.88
  14   4  -7  108.35   19.10
   5   5  -7  -10.08   11.06
   7   5  -7   29.42   18.12
  -3  -5  -6    1.37    9.27
  -1  -5  -6  381.34   33.12
   1  -5  -6   12.52   10.03
   3  -5  -6    1.71   10.73
   5  -5  -6  343.60   42.53
   7  -5  -6  259.05   43.04
   9  -5  -6   68.28   16.10
  11  -5  -6   25.71   17.45
  -8  -4  -6   48.92   21.68
  -6  -4  -6   -2.16    6.93
  -4  -4  -6   32.28   11.95
  -2  -4  -6  149.37   21.47
   0  -4  -6   30.38    8.60
   2  -4  -6  123.13   14.96
   4  -4  -6  687.23   31.77
   6  -4  -6  196.08   23.65
   8  -4  -6   21.28    9.45
  10  -4  -6   65.80   12.09
  12  -4  -6  204.96   20.73
  14  -4  -6    9.86    8.90
  16  -4  -6  320.48   31.05
 -11  -3  -6   27.89   17.86
  -9  -3  -6  354.65   41.94
  -7  -3  -6    0.38    6.20
  -5  -3  -6  114.57   18.12
  -3  -3  -6    8.15    5.47
  -1  -3  -6  595.73   31.51
   1  -3  -6   16.27    6.16
   3  -3  -6    5.06    4.59
   5  -3  -6  475.64   25.95
   7  -3  -6  418.30   21.64
   9  -3  -6  112.67   13.95
  11  -3  -6   31.99    8.25
  13  -3  -6  384.81   22.37
  15  -3  -6  110.28   15.05
  17  -3  -6   -0.34    6.51
  19  -3  -6   39.04   13.63
 -14  -2  -6   19.70   16.92
 -12  -2  -6  120.54   20.78
 -10  -2  -6  173.50   18.72
  -8  -2  -6   64.11   11.44
  -6  -2  -6    0.43    4.45
  -4  -2  -6   50.75    9.97
  -2  -2  -6  254.48   16.29
   0  -2  -6   70.25   10.32
   2  -2  -6  176.83   14.54
   4  -2  -6 1007.10   42.57
   6  -2  -6  282.02   15.69
   8  -2  -6   43.91    8.42
  10  -2  -6  106.24   12.86
  12  -2  -6  318.92   18.76
  14  -2  -6   25.27    7.24
  16  -2  -6  467.68   30.75
  18  -2  -6  183.59   24.24
  20  -2  -6  711.49   41.63
 -13  -1  -6  197.59   26.04
 -11  -1  -6   50.23   10.71
  -9  -1  -6  611.54   33.76
  -7  -1  -6    2.73    4.55
  -5  -1  -6  171.77   14.68
  -3  -1  -6   14.17    4.83
  -1  -1  -6  864.94   34.98
   1  -1  -6   35.20    5.70
   3  -1  -6   10.88    4.70
   5  -1  -6  715.93   21.84
   7  -1  -6  541.28   17.54
   9  -1  -6  151.00   13.88
  11  -1  -6   45.07    7.15
  13  -1  -6  538.13   23.92
  15  -1  -6  155.60   16.26
  17  -1  -6    3.17    4.51
  19  -1  -6   29.84    8.75
  21  -1  -6  322.31   24.22
  23  -1  -6   27.64   18.10
 -14   0  -6   18.12   10.21
 -12   0  -6  139.23   17.28
 -10   0  -6  206.31   19.46
  -8   0  -6   87.42   12.47
  -6   0  -6    2.62    4.36
  -4   0  -6   72.52   10.42
  -2   0  -6  309.35   17.76
   0   0  -6   88.39    9.03
   2   0  -6  232.85   12.24
   4   0  -6 1379.02   25.96
   6   0  -6  397.76   13.10
   8   0  -6   48.41    5.77
  10   0  -6  125.62   10.57
  12   0  -6  378.61   18.88
  14   0  -6   26.06    6.88
  16   0  -6  550.47   25.14
  18   0  -6  188.75   18.56
  20   0  -6  583.95   36.34
  22   0  -6    8.25    8.75
 -15   1  -6   64.62   23.10
 -13   1  -6  221.60   27.19
 -11   1  -6   40.83   12.33
  -9   1  -6  662.90   42.66
  -7   1  -6    0.38    4.18
  -5   1  -6  154.52   15.62
  -3   1  -6   16.14    4.88
  -1   1  -6  844.16   31.21
   1   1  -6   27.83    5.37
   3   1  -6   10.71    2.58
   5   1  -6  786.26   22.62
   7   1  -6  621.47   19.51
   9   1  -6  141.47   11.62
  11   1  -6   33.49    6.12
  13   1  -6  524.06   21.57
  15   1  -6  120.91   15.73
  17   1  -6    6.60    6.95
  19   1  -6   38.47   12.42
  21   1  -6  310.33   32.92
 -14   2  -6   18.38   16.38
 -12   2  -6  110.07   20.20
 -10   2  -6  142.66   21.01
  -8   2  -6   91.86   13.98
  -6   2  -6    3.95    4.75
  -4   2  -6   64.29   10.05
  -2   2  -6  296.32   17.39
   0   2  -6   69.17   10.07
   2   2  -6  197.77   12.17
   4   2  -6 1202.09   26.20
   6   2  -6  330.39   11.14
   8   2  -6   42.43    5.97
  10   2  -6   95.62   10.14
  12   2  -6  280.59   24.23
  14   2  -6   14.21    5.83
  16   2  -6  461.27   34.42
  18   2  -6  151.96   17.92
  20   2  -6  554.05   32.94
 -11   3  -6   32.54   10.67
  -9   3  -6  516.48   39.61
  -7   3  -6   -2.96    4.73
  -5   3  -6  142.14   16.56
  -3   3  -6    8.10    5.45
  -1   3  -6  649.03   27.34
   1   3  -6   19.33    5.59
   3   3  -6   17.02    6.03
   5   3  -6  539.09   26.38
   7   3  -6  468.84   21.22
   9   3  -6   94.85   12.39
  11   3  -6   28.63    7.97
  13   3  -6  345.85   33.07
  15   3  -6   62.12   13.91
  17   3  -6    0.83    6.61
  19   3  -6   14.94    9.92
  -8   4  -6   38.25   13.99
  -6   4  -6    3.69    7.95
  -4   4  -6   40.77   12.60
  -2   4  -6  165.70   22.78
   0   4  -6   52.15   13.34
   2   4  -6  111.44   14.80
   4   4  -6  682.44   31.65
   6   4  -6  193.54   19.12
   8   4  -6   25.42   10.03
  10   4  -6   56.83   11.19
  12   4  -6  147.33   17.79
  14   4  -6    7.15    8.00
  16   4  -6  247.72   29.03
  -1   5  -6  372.48   32.01
   1   5  -6    4.80    8.99
   3   5  -6    6.40    6.93
   7   5  -6  188.81   25.74
   9   5  -6   52.50   15.34
  -5  -5  -5  128.75   21.43
  -3  -5  -5   38.44   13.41
  -1  -5  -5  413.34   31.00
   1  -5  -5  327.69   27.46
   3  -5  -5   11.33    8.45
   5  -5  -5  174.40   34.63
   7  -5  -5  197.09   37.15
   9  -5  -5   16.85    9.89
  11  -5  -5  303.99   32.86
  13  -5  -5    0.77    8.86
 -10  -4  -5   10.46   13.21
  -8  -4  -5   95.03   26.48
  -6  -4  -5  641.75   36.16
  -4  -4  -5   37.24   11.46
  -2  -4  -5  128.40   18.55
   0  -4  -5   98.83   13.19
   2  -4  -5    2.05    4.55
   4  -4  -5   11.92    5.90
   6  -4  -5   47.27   11.98
   8  -4  -5  117.22   14.07
  10  -4  -5  598.16   34.16
  12  -4  -5   41.57   12.22
  14  -4  -5  148.47   21.97
  16  -4  -5   12.00    9.49
 -13  -3  -5  103.84   20.07
 -11  -3  -5   11.23    8.65
  -9  -3  -5   64.15   11.53
  -7  -3  -5  102.23   13.10
  -5  -3  -5  236.91   17.65
  -3  -3  -5   77.05   10.96
  -1  -3  -5  796.62   30.97
   1  -3  -5  626.50   26.31
   3  -3  -5   10.13    4.93
   5  -3  -5  390.85   16.22
   7  -3  -5  416.06   20.20
   9  -3  -5   30.88    7.50
  11  -3  -5  454.48   22.24
  13  -3  -5   -0.58    4.14
  15  -3  -5  410.62   22.81
  17  -3  -5    3.74    7.43
  19  -3  -5   92.51   18.35
  21  -3  -5   15.59   15.03
 -16  -2  -5    3.85   15.11
 -14  -2  -5  317.84   29.46
 -12  -2  -5   45.59   12.95
 -10  -2  -5   56.52   10.49
  -8  -2  -5  222.55   17.42
  -6  -2  -5  925.14   42.35
  -4  -2  -5   70.84    8.39
  -2  -2  -5  199.93   11.33
   0  -2  -5  143.60   12.32
   2  -2  -5   -1.05    2.99
   4  -2  -5   24.15    4.93
   6  -2  -5   77.43    7.98
   8  -2  -5  163.78   13.53
  10  -2  -5  922.19   28.36
  12  -2  -5   79.61   10.70
  14  -2  -5  231.05   16.39
  16  -2  -5   34.47   10.63
  18  -2  -5  115.48   18.91
  20  -2  -5   14.69    9.37
  22  -2  -5  175.47   25.93
 -17  -1  -5  104.97   28.25
 -15  -1  -5  251.33   29.03
 -13  -1  -5  156.63   22.23
 -11  -1  -5    7.24    5.64
  -9  -1  -5   95.78   12.39
  -7  -1  -5  131.76   13.52
  -5  -1  -5  281.17   15.57
  -3  -1  -5  115.40    9.77
  -1  -1  -5 1033.04   33.17
   1  -1  -5  923.38   32.21
   3  -1  -5   22.63    3.52
   5  -1  -5  569.28   19.50
   7  -1  -5  562.41   15.54
   9  -1  -5   39.59    6.18
  11  -1  -5  554.55   18.06
  13  -1  -5    5.50    3.27
  15  -1  -5  533.81   25.53
  17  -1  -5    5.92    4.98
  19  -1  -5  119.18   15.00
  21  -1  -5   18.14    8.13
  23  -1  -5   42.87   11.65
 -16   0  -5    3.96    8.42
 -14   0  -5  381.89   29.07
 -12   0  -5   50.49   10.18
 -10   0  -5   67.21   10.83
  -8   0  -5  289.43   17.14
  -6   0  -5 1147.51   43.51
  -4   0  -5   81.06    9.72
  -2   0  -5  264.07   12.70
   0   0  -5  184.63    8.05
   2   0  -5    1.73    1.75
   4   0  -5   43.04    3.97
   6   0  -5  106.56    6.18
   8   0  -5  214.52    9.34
  10   0  -5  992.20   35.85
  12   0  -5   86.57   10.40
  14   0  -5  243.15   15.33
  16   0  -5   43.87    8.73
  18   0  -5  115.61   14.15
  20   0  -5   18.35    7.51
  22   0  -5  200.34   26.20
 -15   1  -5  255.04   28.88
 -13   1  -5  138.66   20.61
 -11   1  -5   10.29    7.31
  -9   1  -5   97.39   12.23
  -7   1  -5  142.26   12.06
  -5   1  -5  297.49   16.74
  -3   1  -5  123.10    9.50
  -1   1  -5  876.43   32.62
   1   1  -5  874.08   31.80
   3   1  -5   17.75    2.71
   5   1  -5  605.11   17.27
   7   1  -5  577.97   17.91
   9   1  -5   26.62    4.23
  11   1  -5  575.38   26.61
  13   1  -5    1.62    2.88
  15   1  -5  440.76   30.31
  17   1  -5    8.84    5.24
  19   1  -5  102.58   17.98
  21   1  -5   23.03   10.44
  23   1  -5   33.27   12.82
 -14   2  -5  315.78   24.30
 -12   2  -5   37.63    9.83
 -10   2  -5   48.49   10.01
  -8   2  -5  248.93   22.15
  -6   2  -5 1164.61   52.85
  -4   2  -5   79.81   10.41
  -2   2  -5  249.17   16.62
   0   2  -5  149.75   10.06
   2   2  -5   -0.53    1.96
   4   2  -5   29.29    4.10
   6   2  -5   82.37    6.44
   8   2  -5  162.48   11.76
  10   2  -5  837.54   31.48
  12   2  -5   65.61   10.03
  14   2  -5  178.79   18.54
  16   2  -5   20.16    6.91
  18   2  -5   75.95   12.49
  20   2  -5   12.90    7.42
  22   2  -5  144.69   24.00
 -13   3  -5  106.03   16.28
 -11   3  -5    4.92    6.11
  -9   3  -5   61.27   11.45
  -7   3  -5  112.31   14.33
  -5   3  -5  248.20   17.87
  -3   3  -5   94.29   12.18
  -1   3  -5  779.73   23.65
   1   3  -5  661.64   26.85
   3   3  -5    4.77    4.00
   5   3  -5  380.94   15.95
   7   3  -5  373.65   19.87
   9   3  -5   12.41    5.20
  11   3  -5  352.18   24.14
  13   3  -5    1.34    5.11
  15   3  -5  310.09   27.20
  17   3  -5    4.13    6.94
  19   3  -5   57.71   15.35
 -10   4  -5   37.04   13.66
  -8   4  -5  160.45   23.17
  -6   4  -5  737.87   39.94
