Repository: CitrineInformatics/crystal-refinement

# Python library for automated single crystal refinement with Shelx

Authors: E. Antono and J. Ling at Citrine Informatics

Please contact: jling (at) citrine (dot) io with any questions.

This package is intended to be used with the SHELX code suite:
Sheldrick, George M. "A short history of SHELX." Acta Crystallographica Section A: Foundations of Crystallography 64.1 (2008): 112-122.

The purpose of this package is to automate many of the steps in single crystal refinement.  It
automatically detects split occupancy, deficiency, wrong element assignments, and anisotropy.

# Example

To run an example optimization on the ins file in the example folder:  
cd example  
python example.py --path-to-xl /path/to/xl.exe --path-to-xs /path/to/xs.exe --path-to-ins /path/to/insfile  
--input_prefix input --output_prefix output  

For example, I might run:  
python example.py --path-to-xl ./xl --path-to-xs ./xs --path-to-ins ../data/ --input-prefix input  
--output-prefix output  

This will generate an output file output.res containing the finalized crystal structure.

*Please note:* 

--path-to-xl and --path-to-xs should include the name of the executable itself (e.g. xl.exe).  Depending on the source of your SHELX executables, these might be called shelxl and shelxs, xl.exe and xs.exe, or xl and xs.  These should all be equivalent.

--path-to-ins should not include the file name of the ins file.  It should just include the path to the directory.

File: examples/test.lst (part 1 of 2)


 +++++++++++++++++++++++++++++++++++++++++++++++++++++++++++++++
 +  SHELXS      CRYSTAL STRUCTURE SOLUTION     Version 2013/1  +
 +  Copyright(C) George M. Sheldrick 1986-2013                 +
 +  test                   started at 18:48:23 on 30 May 2018  +
 +++++++++++++++++++++++++++++++++++++++++++++++++++++++++++++++

 TITL 1 in C2/m
 CELL 0.71073  15.8567   4.3147   7.0971  90.000 106.878  90.000
 ZERR    2.00   0.0031   0.0008   0.0014   0.000   0.003   0.000
 LATT  7
 SYMM -X, Y, -Z
 SFAC GE RH IN SM
 UNIT 8 4 2 8

 V =      464.65     At vol =    21.1     F(000) =    1030.0     mu =  43.36 mm-1

 Max single Patterson vector =  74.1    cell wt =   2424.80    rho =  8.666

 TEMP 23.000
 SIZE 0.014 0.018 0.10
 TREF
 HKLF 4


    3381  Reflections read, of which     0  rejected

    Maximum h, k, l and 2-Theta =   24.    6.   10.   66.47



 INCONSISTENT EQUIVALENTS

   h   k   l       F*F    Sigma(F*F)  Esd of mean(F*F)

   8   0   0      139.37      4.51     25.52
   0   2   0     4510.49     30.70    188.28
   0   4   0     2734.60     35.00    199.47
 -12   0   1      865.94     17.67     95.61
 -10   0   1      574.27     15.08    129.22
   6   0   1     1634.40     21.39    353.16
   8   0   1      956.19     13.83    131.94
 -11   1   1     1147.26     14.39     73.72
  -5   1   1     1755.66     11.36    116.49
  -6   2   1     1504.34     12.88     71.13
  -6   0   2     2004.28     25.75    154.78
  -3   1   2     2267.82     19.22    130.42
  -6   2   2     1615.33     14.44     76.66
  -2   0   3       52.85      2.75     19.82
 -11   1   3      856.82     12.54     66.60
  -9   1   3     1559.60     16.36    160.73
  -5   1   4      782.28     14.59     87.83
 -10   0   7      890.22     22.96    148.79

     977  Unique reflections, of which    812  observed

    R(int) = 0.0755     R(sigma) = 0.0635      Friedel opposites merged



 NUMBER OF UNIQUE DATA AS A FUNCTION OF RESOLUTION IN ANGSTROMS

 Resolution  Inf    5.00    3.50    2.50    2.00    1.70    1.50    1.40    1.30    1.20    1.10    1.00    0.90    0.80

 N(observed)       3.      5.     14.     17.     24.     21.     14.     31.     28.     46.     56.     96.    138.

 N(measured)       3.      6.     14.     18.     26.     23.     18.     31.     29.     51.     64.    104.    156.

 N(theory)         3.      6.     14.     18.     26.     23.     18.     31.     29.     51.     64.    104.    156.

 Two-theta   0.0     8.2    11.7    16.3    20.5    24.1    27.4    29.4    31.7    34.5    37.7    41.6    46.5    52.7


 Highest memory for sort/merge =  3830 /  4885



 Observed E .GT. 1.200 1.300 1.400 1.500 1.600 1.700 1.800 1.900 2.000 2.100

 Number           321   284   244   206   186   158   128   105    83    64


                   Centric Acentric    0kl      h0l      hk0      Rest

 Mean Abs(E*E-1)    0.968    0.736    0.754    0.820    0.820    0.931


       0.0 seconds CPU time
 
     SUMMARY OF PARAMETERS FOR  1 in C2/m                                                                  

 ESEL  Emin  1.200    Emax  5.000    DelU 0.005    renorm 0.700    axis 0
 OMIT  s  4.00    2theta(lim)  180.0
 INIT  nn   10    nf   16    s+  0.800    s-  0.200    wr  0.200
 PHAN  steps   10   cool 0.900   Boltz 0.400   ns  106   mtpr   40   mnqr  10
 TREF  np      256.    nE   152    kapscal  0.900    ntan   2    wn -0.950
 FMAP  code  8
 PLAN  npeaks    -9    del1 0.500    del2 1.500
 MORE  verbosity  1
 TIME  t    9999999.


      79 Reflections and    575. unique TPR for phase annealing

      79 Phases refined using     575. unique TPR
      79 Reflections and     575. unique TPR for R(alpha)

       0.0 seconds CPU time

     101 Unique negative quartets found,   101 used for phase refinement

       0.0 seconds CPU time

 Highest memory used to derive phase relations =    1852 /    4994


 ONE-PHASE SEMINVARIANTS

   h   k   l     E      P+    Phi

   0   2   0   2.453   1.00
   0   4   0   2.607   1.00
  -4   2   6   2.434
  -4   0   6   1.786   0.10
  -6   2   4   2.115   0.94

  -6   2   2   2.183   0.38
  -6   0   2   1.642   0.23
  -6   0   4   1.441   1.00
   2   2   2   1.444   0.40
  14   0   0   1.562   0.66

   2   4   2   1.450
  10   2   2   1.676   0.40
  -2   2   4   1.287   0.64
   0   2   4   1.207
   6   2   4   1.388   0.39

  -6   2   6   1.286   0.43
  12   0   2   1.225   1.00
   8   2   2   1.384

 Expected value of Sigma-1 = 0.981


 Following phases held constant with unit weights for the initial 4 weighted
 tangent cycles (before phase annealing):

   h   k   l     E     Phase/Comment

   0   2   0   2.453     0    sigma-1 = 1.000
   0   4   0   2.607     0    sigma-1 = 1.000
  -3   1   2   2.247   random phase
   1   1   2   2.184   random phase
  -6   2   1   2.060   random phase
  -5   1   1   1.978   random phase
   5   1   0   1.873   random phase
  -4   0   6   1.786   180    sigma-1 = 0.104
  -6   2   4   2.115     0    sigma-1 = 0.945
  -6   0   4   1.441     0    sigma-1 = 0.997
  -1   1   2   1.525   random phase
 -11   1   3   1.653   random phase
  -1   1   5   1.725   random phase
   6   2   4   1.388   random phase
  -5   3   5   1.375   random phase
  12   0   2   1.225     0    sigma-1 = 0.998

 All other phases random with initial weights of 0.200 replaced by 0.2*alpha
 (or 1 if less) during first 4 cycles - unit weights for all phases thereafter


      96 Unique NQR employed in phase annealing


     128 Parallel refinements,  highest memory =    3014 /   23904

       0.0 seconds CPU time
 
 STRUCTURE SOLUTION for  1 in C2/m                                                                  


 Phase annealing cycle:     1   Beta =  0.05484
 Ralpha 0.041 0.123 0.108 0.096 0.038 0.471 0.053 0.037 0.190 0.142 0.134 0.301 0.302 0.524 0.048 0.582 0.482 0.101 0.038 0.031
 Nqual -0.752-0.160-0.357-0.403-0.616 0.239 0.851-0.827-0.414-0.256-0.296-0.307-0.021-0.882 0.257-0.504-0.514-0.437 0.206 0.948
 Mabs   1.005 0.876 0.903 0.917 1.036 0.636 1.005 1.021 0.822 0.851 0.853 0.720 0.713 0.617 1.001 0.594 0.619 0.923 1.050 1.082

 Phase annealing cycle:     2   Beta =  0.06094
 Ralpha 0.036 0.081 0.092 0.080 0.033 0.264 0.030 0.036 0.157 0.089 0.079 0.190 0.182 0.370 0.036 0.151 0.257 0.082 0.032 0.034
 Nqual -1.000-0.604-0.899-0.430-0.557-0.622 0.936-1.000-0.634-0.655-0.840-0.516-0.582-0.840 0.166-0.765-0.714-0.890-0.061 0.966
 Mabs   1.229 1.015 0.969 1.023 1.164 0.760 1.167 1.229 0.883 0.999 0.982 0.826 0.848 0.695 1.206 0.820 0.742 1.025 1.170 1.191

 Phase annealing cycle:     3   Beta =  0.06771
 Ralpha 0.036 0.086 0.079 0.090 0.036 0.030 0.031 0.036 0.151 0.090 0.084 0.171 0.092 0.376 0.037 0.130 0.152 0.073 0.032 0.032
 Nqual -1.000-0.691-0.840-0.900-0.629-0.986 0.899-1.000-0.702-0.664-0.772-0.393-0.842-0.873 0.175-0.656-0.238-0.921 0.005 0.846
 Mabs   1.229 1.002 0.982 0.970 1.148 1.069 1.158 1.229 0.881 0.997 0.974 0.838 0.978 0.686 1.210 0.872 0.865 1.027 1.182 1.149

 Phase annealing cycle:     4   Beta =  0.07523
 Ralpha 0.036 0.080 0.090 0.091 0.033 0.036 0.030 0.036 0.148 0.086 0.084 0.155 0.086 0.378 0.034 0.130 0.094 0.075 0.035 0.030
 Nqual -1.000-0.590-0.781-0.902-0.581-1.000 0.701-1.000-0.620-0.717-0.800-0.144-0.844-0.875 0.110-0.656-0.442-0.920 0.128 0.701
 Mabs   1.229 1.017 0.972 0.970 1.157 1.229 1.129 1.229 0.879 0.989 0.979 0.870 0.983 0.683 1.201 0.872 0.952 1.031 1.197 1.133

 Phase annealing cycle:     5   Beta =  0.08359
 Ralpha 0.036 0.083 0.078 0.092 0.029 0.036 0.030 0.036 0.146 0.088 0.082 0.154 0.085 0.359 0.036 0.130 0.081 0.075 0.036 0.032
 Nqual -1.000-0.739-0.786-0.882-0.674-1.000 0.704-1.000-0.553-0.697-0.838-0.159-0.826-0.865 0.168-0.655-0.729-0.920 0.168 0.848
 Mabs   1.229 0.997 0.977 0.973 1.159 1.229 1.136 1.229 0.890 0.980 0.976 0.873 0.988 0.693 1.211 0.873 0.991 1.031 1.211 1.158

 Phase annealing cycle:     6   Beta =  0.09288
 Ralpha 0.036 0.083 0.093 0.080 0.034 0.036 0.032 0.036 0.145 0.090 0.087 0.156 0.092 0.367 0.036 0.139 0.083 0.075 0.036 0.032
 Nqual -1.000-0.607-0.818-0.819-0.432-1.000 0.848-1.000-0.587-0.636-0.821-0.030-0.882-0.862 0.168-0.690-0.596-0.920 0.168 0.848
 Mabs   1.229 1.017 0.970 0.986 1.195 1.229 1.158 1.229 0.889 1.001 0.982 0.873 0.973 0.690 1.211 0.873 1.017 1.031 1.211 1.158

 Phase annealing cycle:     7   Beta =  0.10320
 Ralpha 0.036 0.086 0.085 0.093 0.034 0.036 0.032 0.036 0.143 0.088 0.085 0.157 0.085 0.342 0.036 0.139 0.082 0.075 0.036 0.033
 Nqual -1.000-0.702-0.826-0.799-0.432-1.000 0.848-1.000-0.557-0.701-0.826-0.027-0.826-0.847 0.168-0.642-0.593-0.920 0.168 0.846
 Mabs   1.229 1.003 0.988 0.973 1.195 1.229 1.158 1.229 0.887 0.991 0.988 0.875 0.988 0.701 1.211 0.869 1.016 1.032 1.211 1.153

 Phase annealing cycle:     8   Beta =  0.11466
 Ralpha 0.036 0.083 0.092 0.086 0.034 0.036 0.032 0.036 0.150 0.087 0.092 0.157 0.092 0.342 0.036 0.134 0.084 0.073 0.036 0.032
 Nqual -1.000-0.596-0.882-0.844-0.432-1.000 0.848-1.000-0.594-0.759-0.883-0.027-0.882-0.847 0.168-0.637-0.558-0.921 0.168 0.848
 Mabs   1.229 1.017 0.973 0.983 1.195 1.229 1.158 1.229 0.891 0.989 0.972 0.875 0.973 0.701 1.211 0.881 1.015 1.027 1.211 1.158

 Phase annealing cycle:     9   Beta =  0.12740
 Ralpha 0.036 0.083 0.087 0.087 0.034 0.036 0.033 0.036 0.146 0.088 0.088 0.156 0.088 0.353 0.036 0.134 0.086 0.075 0.036 0.032
 Nqual -1.000-0.607-0.823-0.823-0.432-1.000 0.846-1.000-0.591-0.697-0.848-0.034-0.827-0.859 0.168-0.637-0.779-0.920 0.168 0.848
 Mabs   1.229 1.017 0.988 0.988 1.195 1.229 1.153 1.229 0.889 0.980 0.983 0.876 0.986 0.698 1.211 0.881 0.987 1.031 1.211 1.158

 Phase annealing cycle:    10   Beta =  0.14156
 Ralpha 0.036 0.086 0.087 0.085 0.034 0.036 0.032 0.036 0.146 0.090 0.085 0.156 0.085 0.362 0.036 0.134 0.087 0.075 0.036 0.032
 Nqual -1.000-0.702-0.823-0.826-0.432-1.000 0.848-1.000-0.596-0.630-0.826-0.020-0.826-0.862 0.168-0.637-0.823-0.920 0.168 0.848
 Mabs   1.229 1.003 0.988 0.988 1.195 1.229 1.158 1.229 0.888 0.999 0.988 0.870 0.988 0.692 1.211 0.881 0.988 1.031 1.211 1.158

 Phase refinement cycle:   1
 Ralpha 0.036 0.082 0.087 0.092 0.034 0.036 0.032 0.036 0.150 0.090 0.092 0.156 0.092 0.341 0.036 0.133 0.087 0.075 0.036 0.032
 Nqual -1.000-0.605-0.813-0.873-0.433-1.000 0.867-1.000-0.629-0.632-0.873-0.120-0.873-0.845 0.178-0.646-0.813-0.922 0.178 0.867
 Mabs   1.229 1.016 0.987 0.974 1.195 1.229 1.158 1.229 0.891 0.998 0.974 0.871 0.974 0.701 1.212 0.880 0.987 1.031 1.212 1.158

   Try    Ralpha Nqual Sigma-1 M(abs) CFOM   Seminvariants

 1420309. 0.036 -1.000  0.949  1.229  0.036  +++++ +++++ +---+ -++
  810089. 0.082 -0.605  0.910  1.016  0.201  ++--+ +++-- ----- ---
 1953293. 0.087 -0.813  0.967  0.987  0.105  ++--+ +++-- ----+ -+-
 1377857. 0.087 -0.813  0.967  0.987  0.105  ++--+ +++-- ----+ -+-
  597829. 0.034 -0.433  0.990  1.195  0.302  ++--+ --+-- -+++- -+-
  891993. 0.036 -1.000  0.949  1.229  0.036  +++++ +++++ +---+ -++
  265661. 0.032  0.867  0.952  1.158  3.332  +++++ +++++ ++++- +++
 1328305. 0.036 -1.000  0.949  1.229  0.036  +++++ +++++ +---+ -++
  350069. 0.145 -0.627  0.980  0.890  0.250  ++--+ --++- ++-+- -++
 1750345. 0.090 -0.632  0.969  0.998  0.191  ++--+ +++-- -++-+ -+-
  363117. 0.087 -0.813  0.967  0.987  0.105  ++--+ +++-- ----+ -+-
 1815585. 0.156 -0.008  0.989  0.875  1.044  ++--+ --+++ +++-- ++-
  689317. 0.087 -0.813  0.967  0.987  0.105  ++--+ +++-- ----+ -+-
 1349433. 0.341 -0.845  0.909  0.701  0.352  ++--+ +++-- -+++- +--
  455709. 0.036  0.178  0.985  1.212  1.308  ++--+ --+-- ----- +++
  181393. 0.133 -0.646  0.877  0.880  0.226  ++--- ++-+- +--++ ++-
  906965. 0.087 -0.813  0.967  0.987  0.105  ++--+ +++-- ----+ -+-
  340521. 0.075 -0.922  0.967  1.031  0.076  +++++ --+++ +--+- ++-
 1702605. 0.036  0.178  0.985  1.212  1.308  ++--+ --+-- ----- +++
  124417. 0.032  0.867  0.952  1.158  3.332  +++++ +++++ ++++- +++
  622085. 0.036 -1.000  0.949  1.229  0.036  +++++ +++++ +---+ -++
 1013273. 0.087 -0.102  0.905  0.975  0.805  +++++ --+++ +++++ ---
  872061. 0.090 -0.632  0.969  0.998  0.191  ++--+ +++-- -++-+ -+-
  166001. 0.036 -1.000  0.949  1.229  0.036  +++++ +++++ +---+ -++
  830005. 0.032  0.867  0.952  1.158  3.332  +++++ +++++ ++++- +++
 2052873. 0.082 -0.605  0.910  1.016  0.201  ++--+ +++-- ----- ---
 1875757. 0.087 -0.102  0.905  0.975  0.805  +++++ --+++ +++++ ---
  990177. 0.036 -1.000  0.949  1.229  0.036  +++++ +++++ +---+ -++
  756581. 0.083 -0.764  0.967  0.984  0.118  ++--+ +++-- ----+ -+-
 1685753. 0.032  0.867  0.952  1.158  3.332  +++++ +++++ ++++- +++
   40157. 0.036 -1.000  0.949  1.229  0.036  +++++ +++++ +---+ -++
  200785. 0.036 -1.000  0.949  1.229  0.036  +++++ +++++ +---+ -++
  403405. 0.087 -0.102  0.905  0.975  0.805  +++++ --+++ +++++ ---
   15369. 0.036 -1.000  0.949  1.229  0.036  +++++ +++++ +---+ -++
  201889. 0.087 -0.813  0.967  0.987  0.105  ++--+ +++-- ----+ -+-
 1013441. 0.032  0.867  0.952  1.158  3.332  +++++ +++++ ++++- +++
 1261365. 0.087 -0.813  0.967  0.987  0.105  ++--+ +++-- ----+ -+-
  303605. 0.090 -0.632  0.969  0.998  0.191  ++--+ +++-- -++-+ -+-
 1219837. 0.032  0.867  0.952  1.158  3.332  +++++ +++++ ++++- +++
 1035749. 0.032  0.867  0.952  1.158  3.332  +++++ +++++ ++++- +++
 1217017. 0.034 -0.433  0.990  1.195  0.302  ++--+ --+-- -+++- -+-
   80681. 0.032  0.867  0.952  1.158  3.332  +++++ +++++ ++++- +++
 1065297. 0.087 -0.813  0.967  0.987  0.105  ++--+ +++-- ----+ -+-
 1586817. 0.083 -0.764  0.967  0.984  0.118  ++--+ +++-- ----+ -+-
  384225. 0.090 -0.632  0.969  0.998  0.191  ++--+ +++-- -++-+ -+-
  727901. 0.034 -0.433  0.990  1.195  0.302  ++--+ --+-- -+++- -+-
  984441. 0.036 -1.000  0.949  1.229  0.036  +++++ +++++ +---+ -++
 1041549. 0.036 -1.000  0.949  1.229  0.036  +++++ +++++ +---+ -++
 1940833. 0.034 -0.433  0.990  1.195  0.302  ++--+ --+-- -+++- -+-
  177441. 0.036 -1.000  0.949  1.229  0.036  +++++ +++++ +---+ -++
 1968253. 0.075 -0.922  0.967  1.031  0.076  +++++ --+++ +--+- ++-
 1773469. 0.036  0.178  0.985  1.212  1.308  ++--+ --+-- ----- +++
 1878017. 0.034 -0.433  0.990  1.195  0.302  ++--+ --+-- -+++- -+-
 1125493. 0.075 -0.922  0.967  1.031  0.076  +++++ --+++ +--+- ++-
 1431645. 0.087 -0.813  0.967  0.987  0.105  ++--+ +++-- ----+ -+-
 1839241. 0.036  0.178  0.985  1.212  1.308  ++--+ --+-- ----- +++
  333761. 0.036 -1.000  0.949  1.229  0.036  +++++ +++++ +---+ -++
  644529. 0.034 -0.433  0.990  1.195  0.302  ++--+ --+-- -+++- -+-
  296533. 0.036 -1.000  0.949  1.229  0.036  +++++ +++++ +---+ -++
  946769. 0.036 -1.000  0.949  1.229  0.036  +++++ +++++ +---+ -++
  866769. 0.034 -0.433  0.990  1.195  0.302  ++--+ --+-- -+++- -+-
 1482665. 0.034 -0.433  0.990  1.195  0.302  ++--+ --+-- -+++- -+-
  539541. 0.036 -1.000  0.949  1.229  0.036  +++++ +++++ +---+ -++
  139541. 0.036 -1.000  0.949  1.229  0.036  +++++ +++++ +---+ -++
  384609. 0.036 -1.000  0.949  1.229  0.036  +++++ +++++ +---+ -++
 1804545. 0.036 -1.000  0.949  1.229  0.036  +++++ +++++ +---+ -++
 1262745. 0.087 -0.813  0.967  0.987  0.105  ++--+ +++-- ----+ -+-
  111345. 0.036 -1.000  0.949  1.229  0.036  +++++ +++++ +---+ -++
  214973. 0.034 -0.433  0.990  1.195  0.302  ++--+ --+-- -+++- -+-
 1058985. 0.036 -1.000  0.949  1.229  0.036  +++++ +++++ +---+ -++
 1305297. 0.036 -1.000  0.949  1.229  0.036  +++++ +++++ +---+ -++
 1534273. 0.036 -1.000  0.949  1.229  0.036  +++++ +++++ +---+ -++
  634117. 0.036 -1.000  0.949  1.229  0.036  +++++ +++++ +---+ -++
 1226617. 0.036 -1.000  0.949  1.229  0.036  +++++ +++++ +---+ -++
 1038949. 0.036 -1.000  0.949  1.229  0.036  +++++ +++++ +---+ -++
 2063305. 0.036 -1.000  0.949  1.229  0.036  +++++ +++++ +---+ -++
 1323157. 0.036 -1.000  0.949  1.229  0.036  +++++ +++++ +---+ -++
  943293. 0.036 -1.000  0.949  1.229  0.036  +++++ +++++ +---+ -++
   27421. 0.036 -1.000  0.949  1.229  0.036  +++++ +++++ +---+ -++
  360909. 0.036 -1.000  0.949  1.229  0.036  +++++ +++++ +---+ -++
  865945. 0.090 -0.632  0.969  0.998  0.191  ++--+ +++-- -++-+ -+-
 1123529. 0.036 -1.000  0.949  1.229  0.036  +++++ +++++ +---+ -++
  727701. 0.034 -0.433  0.990  1.195  0.302  ++--+ --+-- -+++- -+-
  875033. 0.036 -1.000  0.949  1.229  0.036  +++++ +++++ +---+ -++
 1228397. 0.090 -0.632  0.969  0.998  0.191  ++--+ +++-- -++-+ -+-
  752857. 0.036 -1.000  0.949  1.229  0.036  +++++ +++++ +---+ -++
 1974321. 0.036 -1.000  0.949  1.229  0.036  +++++ +++++ +---+ -++
 1503317. 0.036 -1.000  0.949  1.229  0.036  +++++ +++++ +---+ -++
 2044209. 0.036 -1.000  0.949  1.229  0.036  +++++ +++++ +---+ -++
  637929. 0.034 -0.433  0.990  1.195  0.302  ++--+ --+-- -+++- -+-
 1223541. 0.036 -1.000  0.949  1.229  0.036  +++++ +++++ +---+ -++
  465057. 0.036 -1.000  0.949  1.229  0.036  +++++ +++++ +---+ -++
 2023909. 0.036 -1.000  0.949  1.229  0.036  +++++ +++++ +---+ -++
  897861. 0.036 -1.000  0.949  1.229  0.036  +++++ +++++ +---+ -++
 1796609. 0.036 -1.000  0.949  1.229  0.036  +++++ +++++ +---+ -++
 1636105. 0.036 -1.000  0.949  1.229  0.036  +++++ +++++ +---+ -++
  400249. 0.036 -1.000  0.949  1.229  0.036  +++++ +++++ +---+ -++
 1954381. 0.090 -0.632  0.969  0.998  0.191  ++--+ +++-- -++-+ -+-
  618097. 0.036 -1.000  0.949  1.229  0.036  +++++ +++++ +---+ -++
  984401. 0.036  0.178  0.985  1.212  1.308  ++--+ --+-- ----- +++
  217881. 0.036 -1.000  0.949  1.229  0.036  +++++ +++++ +---+ -++
  395469. 0.034 -0.433  0.990  1.195  0.302  ++--+ --+-- -+++- -+-
 1460981. 0.036 -1.000  0.949  1.229  0.036  +++++ +++++ +---+ -++
 1479597. 0.036 -1.000  0.949  1.229  0.036  +++++ +++++ +---+ -++
  404793. 0.036 -1.000  0.949  1.229  0.036  +++++ +++++ +---+ -++
 1146701. 0.034 -0.433  0.990  1.195  0.302  ++--+ --+-- -+++- -+-
  380665. 0.036 -1.000  0.949  1.229  0.036  +++++ +++++ +---+ -++
 1027993. 0.036 -1.000  0.949  1.229  0.036  +++++ +++++ +---+ -++
  390421. 0.036 -1.000  0.949  1.229  0.036  +++++ +++++ +---+ -++
  882437. 0.036 -1.000  0.949  1.229  0.036  +++++ +++++ +---+ -++
 1128017. 0.036 -1.000  0.949  1.229  0.036  +++++ +++++ +---+ -++
  305993. 0.036 -1.000  0.949  1.229  0.036  +++++ +++++ +---+ -++
 1047881. 0.034 -0.433  0.990  1.195  0.302  ++--+ --+-- -+++- -+-
 1097585. 0.036 -1.000  0.949  1.229  0.036  +++++ +++++ +---+ -++
 1063857. 0.034 -0.433  0.990  1.195  0.302  ++--+ --+-- -+++- -+-
 2072749. 0.034 -0.433  0.990  1.195  0.302  ++--+ --+-- -+++- -+-
  873013. 0.036 -1.000  0.949  1.229  0.036  +++++ +++++ +---+ -++
  951517. 0.087 -0.813  0.967  0.987  0.105  ++--+ +++-- ----+ -+-
  538237. 0.036 -1.000  0.949  1.229  0.036  +++++ +++++ +---+ -++
 1787709. 0.036 -1.000  0.949  1.229  0.036  +++++ +++++ +---+ -++
  341517. 0.036 -1.000  0.949  1.229  0.036  +++++ +++++ +---+ -++
  392373. 0.034 -0.433  0.990  1.195  0.302  ++--+ --+-- -+++- -+-
 1597213. 0.036 -1.000  0.949  1.229  0.036  +++++ +++++ +---+ -++
  973853. 0.036 -1.000  0.949  1.229  0.036  +++++ +++++ +---+ -++
  288593. 0.036 -1.000  0.949  1.229  0.036  +++++ +++++ +---+ -++
  719253. 0.036 -1.000  0.949  1.229  0.036  +++++ +++++ +---+ -++
 1615833. 0.036 -1.000  0.949  1.229  0.036  +++++ +++++ +---+ -++
 2072985. 0.036 -1.000  0.949  1.229  0.036* +++++ +++++ +---+ -++

  411049. 0.075 -0.922  0.967  1.031  0.076  +++++ --+++ +--+- ++-
 1049477. 0.036 -1.000  0.949  1.229  0.036  +++++ +++++ +---+ -++
 1053081. 0.075 -0.922  0.967  1.031  0.076  +++++ --+++ +--+- ++-
 1478421. 0.036 -1.000  0.949  1.229  0.036  +++++ +++++ +---+ -++
 1786953. 0.036 -1.000  0.949  1.229  0.036  +++++ +++++ +---+ -++
  546157. 0.036 -1.000  0.949  1.229  0.036  +++++ +++++ +---+ -++
  633633. 0.036 -1.000  0.949  1.229  0.036  +++++ +++++ +---+ -++
 1668925. 0.036 -1.000  0.949  1.229  0.036  +++++ +++++ +---+ -++
 1835121. 0.075 -0.922  0.967  1.031  0.076  +++++ --+++ +--+- ++-
 1037401. 0.075 -0.922  0.967  1.031  0.076  +++++ --+++ +--+- ++-
 2022913. 0.075 -0.922  0.967  1.031  0.076  +++++ --+++ +--+- ++-
  536277. 0.075 -0.922  0.967  1.031  0.076  +++++ --+++ +--+- ++-
 1837833. 0.075 -0.922  0.967  1.031  0.076  +++++ --+++ +--+- ++-
 2034717. 0.075 -0.922  0.967  1.031  0.076  +++++ --+++ +--+- ++-
 1205885. 0.036 -1.000  0.949  1.229  0.036  +++++ +++++ +---+ -++
 1725957. 0.036 -1.000  0.949  1.229  0.036  +++++ +++++ +---+ -++
  268521. 0.075 -0.922  0.967  1.031  0.076  +++++ --+++ +--+- ++-
 1958345. 0.075 -0.922  0.967  1.031  0.076  +++++ --+++ +--+- ++-
  694069. 0.036 -1.000  0.949  1.229  0.036  +++++ +++++ +---+ -++
  724129. 0.036 -1.000  0.949  1.229  0.036  +++++ +++++ +---+ -++
   21601. 0.036 -1.000  0.949  1.229  0.036  +++++ +++++ +---+ -++
 1214705. 0.036 -1.000  0.949  1.229  0.036  +++++ +++++ +---+ -++
 1897257. 0.036 -1.000  0.949  1.229  0.036  +++++ +++++ +---+ -++
  837769. 0.036 -1.000  0.949  1.229  0.036  +++++ +++++ +---+ -++
  429953. 0.036 -1.000  0.949  1.229  0.036  +++++ +++++ +---+ -++
 1314753. 0.036 -1.000  0.949  1.229  0.036  +++++ +++++ +---+ -++
  126157. 0.036 -1.000  0.949  1.229  0.036  +++++ +++++ +---+ -++
 1315325. 0.036 -1.000  0.949  1.229  0.036  +++++ +++++ +---+ -++
 1200429. 0.036 -1.000  0.949  1.229  0.036  +++++ +++++ +---+ -++
 1421065. 0.036 -1.000  0.949  1.229  0.036  +++++ +++++ +---+ -++
 1808581. 0.036 -1.000  0.949  1.229  0.036  +++++ +++++ +---+ -++
 2095349. 0.036 -1.000  0.949  1.229  0.036  +++++ +++++ +---+ -++
 2088137. 0.036 -1.000  0.949  1.229  0.036  +++++ +++++ +---+ -++
  773117. 0.036 -1.000  0.949  1.229  0.036  +++++ +++++ +---+ -++
   71521. 0.036 -1.000  0.949  1.229  0.036  +++++ +++++ +---+ -++
  197333. 0.036 -1.000  0.949  1.229  0.036  +++++ +++++ +---+ -++
  503585. 0.036 -1.000  0.949  1.229  0.036  +++++ +++++ +---+ -++
 2012945. 0.036 -1.000  0.949  1.229  0.036  +++++ +++++ +---+ -++
   33025. 0.036 -1.000  0.949  1.229  0.036  +++++ +++++ +---+ -++
 1972193. 0.036 -1.000  0.949  1.229  0.036  +++++ +++++ +---+ -++
  453557. 0.036 -1.000  0.949  1.229  0.036  +++++ +++++ +---+ -++
   34965. 0.036 -1.000  0.949  1.229  0.036  +++++ +++++ +---+ -++
  841765. 0.036 -1.000  0.949  1.229  0.036  +++++ +++++ +---+ -++
  137741. 0.036 -1.000  0.949  1.229  0.036  +++++ +++++ +---+ -++
  432481. 0.036 -1.000  0.949  1.229  0.036  +++++ +++++ +---+ -++
 2061733. 0.075 -0.922  0.967  1.031  0.076  +++++ --+++ +--+- ++-
 1613753. 0.036 -1.000  0.949  1.229  0.036  +++++ +++++ +---+ -++
 1770377. 0.036 -1.000  0.949  1.229  0.036  +++++ +++++ +---+ -++
 1991045. 0.036 -1.000  0.949  1.229  0.036  +++++ +++++ +---+ -++
 1875181. 0.036 -1.000  0.949  1.229  0.036  +++++ +++++ +---+ -++
  937237. 0.036 -1.000  0.949  1.229  0.036  +++++ +++++ +---+ -++
  866409. 0.036 -1.000  0.949  1.229  0.036  +++++ +++++ +---+ -++
 1863409. 0.036 -1.000  0.949  1.229  0.036  +++++ +++++ +---+ -++
 1234889. 0.036 -1.000  0.949  1.229  0.036  +++++ +++++ +---+ -++
 1475609. 0.036 -1.000  0.949  1.229  0.036  +++++ +++++ +---+ -++
 1731257. 0.036 -1.000  0.949  1.229  0.036  +++++ +++++ +---+ -++
  142253. 0.036 -1.000  0.949  1.229  0.036  +++++ +++++ +---+ -++
  450385. 0.036 -1.000  0.949  1.229  0.036  +++++ +++++ +---+ -++
 1824129. 0.036 -1.000  0.949  1.229  0.036  +++++ +++++ +---+ -++
 1234897. 0.036 -1.000  0.949  1.229  0.036  +++++ +++++ +---+ -++
 1896557. 0.036 -1.000  0.949  1.229  0.036  +++++ +++++ +---+ -++
 2057033. 0.036 -1.000  0.949  1.229  0.036  +++++ +++++ +---+ -++
 1563033. 0.036 -1.000  0.949  1.229  0.036  +++++ +++++ +---+ -++
  560201. 0.036 -1.000  0.949  1.229  0.036  +++++ +++++ +---+ -++



 CFOM Range   Frequency

 0.000 - 0.020      0
 0.020 - 0.040    119
 0.040 - 0.060      0
 0.060 - 0.080     14
 0.080 - 0.100      0
 0.100 - 0.120     24
 0.120 - 0.140      0
 0.140 - 0.160      0
 0.160 - 0.180      3
 0.180 - 0.200     21
 0.200 - 0.220      2
 0.220 - 0.240      2
 0.240 - 0.260      7
 0.260 - 0.280      0
 0.280 - 0.300      0
 0.300 - 0.320     25
 0.320 - 0.340      0
 0.340 - 0.360      1
 0.360 - 0.380      0
 0.380 - 0.400      1
 0.400 - 0.420      0
 0.420 - 0.440      1
 0.440 - 0.460      0
 0.460 - 0.480      0
 0.480 - 0.500      0
 0.500 - 0.520      0
 0.520 - 0.540      0
 0.540 - 0.560      0
 0.560 - 0.580      0
 0.580 - 0.600      0
 0.600 - 9.999     36

      256. Phase sets refined - best is code  2072985.  with CFOM =  0.0358


       0.0 seconds CPU time


 Tangent expanded to  321  out of  321  E greater than  1.200
 Highest memory used =  1418 /  1582

       0.0 seconds CPU time


 FMAP and GRID set by program

 FMAP   8   2   9
 GRID    -4.167  -2  -1     4.167   2   1


 E-Fourier for  1 in C2/m                                                                  

 Maximum =  605.17,  minimum = -136.12       highest memory used =  8642 /  2699

       0.0 seconds CPU time


 Heavy-atom assignments:

          x       y       z    s.o.f.   Height

 SM1   0.0872  0.0000  0.8836  0.5000   605.2
 SM2   0.1547  0.0000  0.4315  0.5000   600.7
 IN3   0.5000  0.0000  0.5000  0.2500   454.4
 IN4   0.2799  0.0000  0.8778  0.5000   444.6
 GE5   0.4351  0.0000  0.8437  0.5000   307.2
 GE6   0.2979  0.0000  0.2422  0.5000   265.2


 Peak list optimization
 RE = 0.214 for   8 surviving atoms and  321 E-values    Highest memory used =  1457 /  2889

       0.0 seconds CPU time


 E-Fourier for  1 in C2/m                                                                  

 Maximum =  607.37,  minimum = -136.57       highest memory used =  8690 /  2699

       0.0 seconds CPU time


 Peak list optimization
 RE = 0.324 for  11 surviving atoms and  321 E-values    Highest memory used =  1505 /  2889

       0.0 seconds CPU time


 E-Fourier for  1 in C2/m                                                                  

 Maximum =  625.20,  minimum = -116.14       highest memory used =  8690 /  2699

       0.0 seconds CPU time
 
 Molecule  1     scale 0.605 inches = 1.538 cm per Angstrom
  
                                                               SM1
  
  
                                             5
  
  
                                            4
                                                                                      GE6
  
                                             5          3
  
                                                                      2                       SM2
  
                               9           GE5             7           8
                                                               SM1                     1
  
                  IN4                    SM2                     2
                                             5
                               9                                               3
                                                                8
                         6                  4                      IN3
                                                                                           4                  6
                                                                       8
                                                        3                                               9
  
                         6                                            2                       SM2                    IN4
                               9
                                                1          7           8SM1
                                                                8          7                GE5         9
            GE6                                                                                             SM1
                                         SM2                     2                                            6
  
                                                               8               3          5
                   SM2                     IN4
                                                 GE6               IN3                                        6
                                                                                           4
             1               9                                                                          9
  
                                   6                                                      5
  
                                                1
                                                                       SM1             GE5
                                                                           7                            7   SM1
                 4                 6
                             9
                                                              IN4
                                                                                          5
                                           IN4                             9
                                                 GE6
                                                                     6                  4                       IN3
 7                GE5        9
                                 SM1
                                   6                                                                3
                                                                     6                                             2
               5
                                                                           9           GE5
                                                                                                            8
  
                                                        GE6
                                                              IN4                     SM2                    2
               5
                                                                           9                                8
  
                                                                                                                IN3
                             7   SM1
  
  
  
  
                                                                                            1
  
  
  
  
  
                                                               SM2


 Atom Peak     x       y       z     SOF  Height  Distances and Angles

 SM1    0.  0.0872  0.0000  0.8836  0.500  2.40   0 SM2  3.666
                                                  0 IN3  3.434  57.2
                                                  0 IN4  3.068  56.2  99.4
                                                  0 GE5  3.187 109.2  52.0 136.9
                                                  0 GE6  3.117  53.5  58.2  47.8  89.8
                                                  0 1    3.497  38.3  39.1  60.6  83.2  23.1
                                                  0 2    2.249  37.1  39.8  93.3  82.2  76.9  54.1
                                                  0 3    1.962  76.9  48.2 133.1  55.4 105.3  83.4  39.8
                                                  0 4    2.235 173.1 127.2 116.9  75.7 122.7 140.4 149.8 110.0
                                                  0 5    2.190 135.0  77.9 138.2  26.6 101.6 103.4 108.0  75.4  49.4
                                                  0 6    2.109 117.6 156.7  64.9 127.9  99.7 121.0 149.9 154.8  56.0 102.0
                                                  0 7    2.497  81.5  26.9 108.5  31.4  60.8  51.9  65.9  59.8 101.8  53.9 138.7
                                                  0 8    2.365  38.0  58.2  90.1  96.9  88.0  67.0  18.5  45.9 147.8 120.6 134.2
                                                  0 9    2.367 128.0 172.6  81.8 122.7 119.4 140.4 147.6 135.2  47.0  96.4  19.7
                                                  2 SM1  3.610 149.1 100.2 154.7  51.7 136.1 134.9 112.0  72.2  37.8  34.5  91.4
                                                  9 SM2  3.722 147.8 139.1  91.6  94.2 106.5 129.0 175.1 135.3  25.3  68.1  33.9
                                                 10 SM2  3.839  89.2  55.5 145.4  49.1 113.7  93.1  52.1  12.3  97.7  65.6 145.8
                                                 15 IN3  3.434  57.2  77.8  99.4 103.6 110.0  90.0  39.8  48.2 127.2 120.1 120.1
                                                 19 IN4  3.145  98.7  92.8  59.5  87.4  47.4  69.5 123.4 136.7  76.4  78.8  64.7
                                                 21 IN4  3.145  98.7 155.6  59.5 152.1 105.8 119.7 123.4 136.7  76.4 125.7  28.0
                                                 23 GE5  2.987 133.4  87.9 108.3  48.7  82.8  95.0 126.7 103.6  46.2  30.7  81.6
                                                 25 GE5  2.987 133.4 150.6 108.3 108.5 151.0 168.2 126.7 103.6  46.2  87.6  51.3
                                                 26 GE6  3.117  53.5 110.0  47.8 159.0  87.6  86.2  76.9 105.3 122.7 170.3  73.1
                                                 30 1    3.497  38.3  90.0  60.6 135.9  86.2  76.2  54.1  83.4 140.4 158.7  96.1

 SM2    0.  0.1547  0.0000  0.4315  0.500  1.73   0 SM1  3.666
                                                  0 IN3  3.406  58.0
                                                  0 IN4  3.213  52.5  97.1
                                                  0 GE6  3.094  54.1  58.7  46.8
                                                  0 1    2.357  67.0  42.8  71.7  24.9
                                                  0 2    2.312  35.9  40.5  88.4  76.6  74.9
                                                  0 8    2.318  39.0  59.0  87.5  89.4  92.3  18.6
                                                  3 SM1  3.839  90.8  56.2 143.2 114.9  95.8  54.8  57.9
                                                 12 SM2  3.608 101.5  99.5  60.3  51.6  57.1 128.1 140.0 140.7
                                                 15 IN3  3.406  58.0  78.6  97.1 111.3 115.2  40.5  23.1  56.2 157.1
                                                 20 IN4  3.445 140.9  93.3 114.5  89.3  74.0 132.2 147.5  93.6  54.1 148.2
                                                 24 GE5  2.980 111.6  53.7 133.4  87.2  62.5  87.5 101.6  54.0  87.0 109.0  45.9
                                                 26 GE6  3.094  54.1 111.3  46.8  88.4 111.7  76.6  62.9 114.9 102.3  58.7 149.4
                                                 29 GE6  2.954 148.9 138.2  96.4 106.8 106.6 175.2 161.0 120.3  55.2 138.2  45.4
                                                 30 1    2.357  67.0 115.2  71.7 111.7 132.5  74.9  57.0  95.8 123.4  42.8 150.4
                                                 33 1    3.054 122.5 139.5  70.0  88.1  97.4 158.4 151.0 146.8  40.4 139.5  61.4
                                                 36 2    3.033  54.9  40.0 107.4  90.0  81.6  19.0  27.1  35.8 138.6  40.0 120.4
                                                 41 3    1.967  78.5  48.8 130.9 106.7  90.9  42.5  46.7  12.3 143.2  48.8 103.2
                                                 43 4    1.951 118.5  76.0 170.9 129.9 105.7  82.5  83.9  27.7 126.0  76.0  72.2
                                                 48 5    3.546 116.8  63.6 157.8 111.0  86.3  83.3  91.0  34.2 109.8  89.9  59.4
                                                 51 5    3.546 116.8  89.9 157.8 147.9 125.1  83.3  78.1  34.2 139.2  63.6  86.0
                                                 55 6    2.295 161.1 129.3 131.6 144.3 131.3 134.5 125.4  83.0  94.6 104.3  57.7
                                                 63 6    2.295 161.1 104.3 131.6 112.8  95.8 134.5 140.7  83.0  73.4 129.3  23.5
                                                 67 7    3.421  84.7  28.0 123.7  79.8  57.3  58.2  73.2  39.7 103.9  85.2  74.6

 IN3    0.  0.0000 -0.5000  0.5000  0.250  2.69   0 SM1  3.434
                                                  0 SM2  3.406  64.8
                                                  0 GE5  2.910  59.6 124.4
                                                  0 1    2.320  71.9  43.7 116.0
                                                  0 2    2.230  40.2  42.3  89.2  77.2
                                                  0 3    2.579  34.5  76.1  56.9 101.9  34.3
                                                  0 7    1.653  43.1 103.5  29.2  86.7  82.2  60.3
                                                  0 8    2.972  42.6  41.9  90.9  78.1   2.4  35.4  84.5
                                                  1 SM1  3.434  77.8 111.7  59.6  71.9 116.8 103.1  43.1 119.2
                                                  3 SM1  3.434 102.2  68.3 120.4 108.1  63.2  76.9 136.9  60.8 180.0
                                                  4 SM1  3.434 180.0 115.2 120.4 108.1 139.8 145.5 136.9 137.4 102.2  77.8
                                                  8 SM2  3.406 111.7  78.6 124.4  43.7 119.1 145.0 103.5 119.4  64.8 115.2  68.3
                                                 10 SM2  3.406  68.3 101.4  55.6 136.3  60.9  35.0  76.5  60.6 115.2  64.8 111.7
                                                 11 SM2  3.406 115.2 180.0  55.6 136.3 137.7 103.9  76.5 138.1  68.3 111.7  64.8
                                                 24 GE5  2.910 120.4  55.6 180.0  64.0  90.8 123.1 150.8  89.1 120.4  59.6  59.6
                                                 27 GE6  3.195 124.0 124.2  86.6 157.5 104.6  90.2 115.8 102.9 124.0  56.0  56.0
                                                 32 1    2.320 108.1 136.3  64.0 180.0 102.8  78.1  93.3 101.9 108.1  71.9  71.9
                                                 34 2    2.230 116.8 119.1  89.2  77.2 150.6 142.4  82.2 152.5  40.2 139.8  63.2
                                                 36 2    2.230  63.2  60.9  90.8 102.8  29.4  37.6  97.8  27.5 139.8  40.2 116.8
                                                 37 2    2.230 139.8 137.7  90.8 102.8 180.0 145.7  97.8 177.6  63.2 116.8  40.2
                                                 39 3    2.579 103.1 145.0  56.9 101.9 142.4 113.5  60.3 144.6  34.5 145.5  76.9
                                                 41 3    2.579  76.9  35.0 123.1  78.1  37.6  66.5 119.7  35.4 145.5  34.5 103.1
                                                 42 3    2.579 145.5 103.9 123.1  78.1 145.7 180.0 119.7 144.6  76.9 103.1  34.5
                                                 44 4    3.491 141.2  86.7 141.8  69.3 127.3 161.1 132.9 126.0  90.2  89.8  38.8

 IN4    0.  0.2799  0.0000  0.8778  0.500  2.75   0 SM1  3.068
                                                  0 SM2  3.213  71.4
                                                  0 GE6  2.508  67.1  64.1
                                                  0 6    2.893  41.3 110.0  96.8
                                                  6 SM1  3.145 120.5 131.0  77.3 103.1
                                                  7 SM1  3.145 120.5 131.0 163.6  83.9  86.6
                                                 12 SM2  3.445 119.6  65.5  56.9 153.2  68.6 119.6
                                                 19 IN4  3.085  61.5 110.6  52.3  58.9  59.0 116.4  96.8
                                                 21 IN4  3.085  61.5 110.6 126.2  31.3 116.4  59.0 174.1  88.7
                                                 22 GE5  2.542 175.5 104.1 111.2 142.9  62.3  62.3  57.4 121.2 121.2
                                                 26 GE6  2.508  67.1  64.1 118.6  72.7 163.6  77.3 122.1 126.2  52.3 111.2
                                                 28 GE6  2.518  78.6 150.0 104.3  41.4  65.7  65.7 133.6  52.0  52.0 105.9 104.3
                                                 47 4    3.402 140.0  98.4  73.7 142.4  39.7  95.8  33.1  88.7 149.8  39.5 144.0
                                                 49 5    3.466 158.6 122.4 132.3 118.8  65.0  38.3  81.8 119.7  97.2  24.7 102.6
                                                 54 5    3.466 158.6 122.4 102.6 127.5  38.3  65.0  61.7  97.2 119.7  24.7 132.3
                                                 57 6    1.622 115.6  93.4 155.9  99.1 116.1  37.7 107.4 151.5  67.8  64.1  50.8
                                                 58 6    2.946 103.8  91.9  40.8 116.2  40.3 124.7  41.2  57.3 144.7  76.1 155.8
                                                 61 6    1.622 115.6  93.4  50.8 126.4  37.7 116.1  34.3  67.8 151.5  64.1 155.9
